Repository: niklasreeker/sim_par_ink_prop

# Messdaten importieren und auswerten

Die gemeinsame Messdatei liegt in `measurement_data` und heißt
`Messdaten_JJJJ-MM-TT_HH-MM-SS.csv`, zum Beispiel
`Messdaten_2026-10-03_15-42-08.csv`. Datum und Uhrzeit entsprechen der letzten
Erstellung bzw. Erweiterung in der lokalen Zeitzone des Computers.

## Normaler Ablauf

1. Neue TIA-Exporte als `Kennfeld_v2 (XX).csv` in `measurement_data` ablegen.
2. `measurement_data/messdaten_zusammenfuehren.py` starten.
3. **1 – Messdatei erweitern** auswählen (beim ersten Mal: erstellen).
4. **Enter / A** importiert alle vorhandenen Roh-Exporte; alternativ einzelne
   Dateinummern oder mehrere Nummern wie `10,11` auswählen.
5.

File: laboratory_measurement_L-Com/results/model_accuracy/model_comparison.csv (part 1 of 8)
SeqNo,Date,UTC Time,Nr,ProbeNr,m_SL120,m_Wasser,m_IPA,m_PG,m_MG,m_vorher,m_nachher,Pumpe_pct,Rho_M,Rho_S,Rho_Sp,C_M,C_S,C_Sp,T_M,T_S,Per_M,Per_S,RunT_M,RunT_S,N,Stabil,SensOK,Gueltig,Source_File,Source_Path,Source_Row,Mass_Total_g,Al_wt_pct,IPA_wt_pct,PG_wt_pct,MG_wt_pct,Water_wt_pct,Composition_Sum_wt_pct,Measurement_Time_UTC,Elapsed_Time_h,Time_Delta_min,Time_Gap_Flag,Time_Segment,Segment_Elapsed_h,Evaluation_Reason,Evaluation_Usable,Rho_Sim_kg_m3,C_Sim_m_s,Simulation_Status,Rho_Error,Rho_Abs_Error,Rho_Rel_Error_pct,Rho_Abs_Rel_Error_pct,C_Error,C_Abs_Error,C_Rel_Error_pct,C_Abs_Rel_Error_pct,Rho_High_Deviation,C_High_Deviation
1,2012-01-23,00:14:28.362,1,0,0.0,100.0,0.0,0.0,0.0,0.0,0.0,100.0,997.0609,0.001130288,0.005249023,1495.739,0.01202353,0.0447998,24.64088,0.004382846,1496.219,0.0006385954,7.021508,3.291966e-05,100,1,1,1,Kennfeld_v2 (14)_korrigiert.csv,C:\dev\masterarbeit\sim_par_ink_prop\laboratory_measurement_L-Com\measurement_data\Kennfeld_v2 (14)_korrigiert.csv,2,100.0,0.0,0.0,0.0,0.0,100.0,100.0,2012-01-23 00:14:28.362,0.0,,False,1,0.0,,True,997.1325975999999,1495.7272328299673,ok,0.07169759999999314,0.07169759999999314,0.007190894758784859,0.007190894758784859,-0.011767170032726426,0.011767170032726426,-0.0007867127909833484,0.0007867127909833484,False,False
2,2012-01-23,00:14:58.458,2,0,0.0,100.0,0.0,0.0,0.0,0.0,0.0,100.0,997.0598,0.001170192,0.004638672,1495.749,0.01044954,0.04321289,24.64495,0.003775247,1496.22,0.0005380613,7.021479,2.872056e-05,100,1,1,1,Kennfeld_v2 (14)_korrigiert.csv,C:\dev\masterarbeit\sim_par_ink_prop\laboratory_measurement_L-Com\measurement_data\Kennfeld_v2 (14)_korrigiert.csv,3,100.0,0.0,0.0,0.0,0.0,100.0,100.0,2012-01-23 00:14:58.458,0.00836,0.5016,False,1,0.00836,,True,997.1316615000001,1495.7382063314856,ok,0.07186150000006819,0.07186150000006819,0.0072073410240858365,0.0072073410240858365,-0.010793668514452293,0.010793668514452293,-0.0007216229804901953,0.0007216229804901953,False,False
3,2012-01-23,00:15:06.871,3,0,0.0,100.0,0.0,0.0,0.0,0.0,0.0,100.0,997.0596,0.001176809,0.004638672,1495.752,0.01034916,0.04284668,24.64603,0.003716595,1496.22,0.0005300458,7.02147,2.840971e-05,100,1,1,1,Kennfeld_v2 (14)_korrigiert.csv,C:\dev\masterarbeit\sim_par_ink_prop\laboratory_measurement_L-Com\measurement_data\Kennfeld_v2 (14)_korrigiert.csv,4,100.0,0.0,0.0,0.0,0.0,100.0,100.0,2012-01-23 00:15:06.871,0.010696944444444445,0.14021666666666668,False,1,0.010696944444444445,,True,997.1314130999999,1495.7411179803912,ok,0.07181309999987207,0.07181309999987207,0.007202488196279546,0.007202488196279546,-0.010882019608743576,0.010882019608743576,-0.0007275283341585756,0.0007275283341585756,False,False
4,2026-08-20,09:18:06.037,1,0,100.36,1006.87,0.0,0.0,0.0,0.0,0.0,100.0,1004.935,0.0006024943,0.003051758,1543.003,0.009023429,0.04394531,23.70149,0.003078766,1497.912,0.0008050053,6.891023,2.394567e-05,100,1,1,1,Kennfeld_v2 (14)_korrigiert.csv,C:\dev\masterarbeit\sim_par_ink_prop\laboratory_measurement_L-Com\measurement_data\Kennfeld_v2 (14)_korrigiert.csv,5,1107.23,1.8128121528499048,3.6256243056998096,3.6256243056998096,0.0,90.93593923575048,100.0,2026-08-20 09:18:06.037,127761.06046527778,7665662.9861,True,2,0.0,,True,1005.9185888475337,1540.680324892243,ok,0.9835888475337242,0.9835888475337242,0.09787586734801,0.09787586734801,-2.3226751077568224,2.3226751077568224,-0.150529526368829,0.150529526368829,False,False
5,2026-08-20,09:24:02.749,2,0,100.36,1006.87,0.0,0.0,0.0,0.0,0.0,100.0,1004.939,0.0007044451,0.002929688,1542.997,0.007206327,0.04016113,23.73992,0.00429098,1497.922,0.0009035594,6.891049,1.927731e-05,100,1,1,1,Kennfeld_v2 (14)_korrigiert.csv,C:\dev\masterarbeit\sim_par_ink_prop\laboratory_measurement_L-Com\measurement_data\Kennfeld_v2 (14)_korrigiert.csv,6,1107.23,1.8128121528499048,3.6256243056998096,3.6256243056998096,0.0,90.93593923575048,100.0,2026-08-20 09:24:02.749,127761.15955194445,5.9452,False,2,0.09908666666666667,,True,1005.9065501337996,1540.7476265752161,ok,0.9675501337995911,0.9675501337995911,0.09627948898386779,0.09627948898386779,-2.2493734247839257,2.2493734247839257,-0.1457795073343581,0.1457795073343581,False,False
6,2026-08-20,09:26:07.117,3,0,100.36,1006.87,0.0,0.0,0.0,0.0,0.0,100.0,1004.94,0.000712341,0.003051758,1542.991,0.007771788,0.03881836,23.75398,0.003282262,1497.925,0.0008760545,6.891068,2.086574e-05,100,1,1,1,Kennfeld_v2 (14)_korrigiert.csv,C:\dev\masterarbeit\sim_par_ink_prop\laboratory_measurement_L-Com\measurement_data\Kennfeld_v2 (14)_korrigiert.csv,7,1107.23,1.8128121528499048,3.6256243056998096,3.6256243056998096,0.0,90.93593923575048,100.0,2026-08-20 09:26:07.117,127761.19409861111,2.0728,False,2,0.13363333333333333,,True,1005.9021456484702,1540.7722188788484,ok,0.9621456484701412,0.9621456484701412,0.09574160133641224,0.09574160133641224,-2.218781121151551,2.218781121151551,-0.1437974117251203,0.1437974117251203,False,False
7,2026-08-20,11:32:24.579,1,1,100.36,1006.87,0.0,0.0,0.0,0.0,0.0,100.0,1005.29,0.001352826,0.004943848,1541.424,0.01041913,0.04553223,23.72909,0.001413905,1498.006,0.0004556416,6.895253,2.809287e-05,100,1,1,1,Kennfeld_v2 (14)_korrigiert.csv,C:\dev\masterarbeit\sim_par_ink_prop\laboratory_measurement_L-Com\measurement_data\Kennfeld_v2 (14)_korrigiert.csv,8,1107.23,1.8128121528499048,3.6256243056998096,3.6256243056998096,0.0,90.93593923575048,100.0,2026-08-20 11:32:24.579,0.0,,False,1,0.0,,True,1005.9099427773713,1540.7286726414472,ok,0.6199427773713069,0.6199427773713069,0.06166805373288373,0.06166805373288373,-0.6953273585527313,0.6953273585527313,-0.04510941561521887,0.04510941561521887,False,False
8,2026-08-20,11:42:02.944,2,1,100.36,1006.87,0.0,0.0,0.0,0.0,0.0,100.0,1005.355,0.004100476,0.01470947,1541.047,0.0244965,0.09643555,23.61622,0.008507211,1497.996,0.0008300083,6.896232,6.335228e-05,100,0,1,0,Kennfeld_v2 (14)_korrigiert.csv,C:\dev\masterarbeit\sim_par_ink_prop\laboratory_measurement_L-Com\measurement_data\Kennfeld_v2 (14)_korrigiert.csv,9,1107.23,1.8128121528499048,3.6256243056998096,3.6256243056998096,0.0,90.93593923575048,100.0,2026-08-20 11:42:02.944,0.16065694444444445,9.639416666666667,False,1,0.16065694444444445,,True,1005.9453007996095,1540.5305553436795,ok,0.5903007996095084,0.5903007996095084,0.05871565761442559,0.05871565761442559,-0.5164446563205729,0.5164446563205729,-0.03351258308932647,0.03351258308932647,False,False
9,2026-08-20,11:52:10.626,3,1,100.36,1006.87,0.0,0.0,0.0,0.0,0.0,100.0,1005.407,0.004100963,0.0144043,1540.782,0.02505425,0.09265137,23.54464,0.008219684,1497.994,0.0008296818,6.896921,6.495976e-05,100,0,1,0,Kennfeld_v2 (14)_korrigiert.csv,C:\dev\masterarbeit\sim_par_ink_prop\laboratory_measurement_L-Com\measurement_data\Kennfeld_v2 (14)_korrigiert.csv,10,1107.23,1.8128121528499048,3.6256243056998096,3.6256243056998096,0.0,90.93593923575048,100.0,2026-08-20 11:52:10.626,0.3294575,10.128033333333333,False,1,0.3294575,,True,1005.9677241564282,1540.4043660817467,ok,0.5607241564281367,0.5607241564281367,0.055770862588796044,0.055770862588796044,-0.3776339182531956,0.3776339182531956,-0.02450923740368174,0.02450923740368174,False,False
10,2026-08-20,11:52:25.555,4,1,100.36,1006.87,0.0,0.0,0.0,0.0,0.0,100.0,0.0,0.0,0.0,0.0,0.0,0.0,0.0,0.0,0.0,0.0,0.0,0.0,0,0,1,0,Kennfeld_v2 (14)_korrigiert.csv,C:\dev\masterarbeit\sim_par_ink_prop\laboratory_measurement_L-Com\measurement_data\Kennfeld_v2 (14)_korrigiert.csv,11,1107.23,1.8128121528499048,3.6256243056998096,3.6256243056998096,0.0,90.93593923575048,100.0,2026-08-20 11:52:25.555,0.3336044444444445,0.24881666666666666,False,1,0.3336044444444445,N < 1; Rho_M ausserhalb 500..2000; C_M ausserhalb 1000..2200,False,,,skipped,,,,,,,,,False,False
11,2026-08-20,11:54:25.557,5,1,100.36,1006.87,0.0,0.0,0.0,0.0,0.0,100.0,1005.423,0.003187256,0.01092529,1540.691,0.01515166,0.06555176,23.51149,0.005927483,1497.991,0.0003783404,6.897154,3.918599e-05,100,0,1,0,Kennfeld_v2 (14)_korrigiert.csv,C:\dev\masterarbeit\sim_par_ink_prop\laboratory_measurement_L-Com\measurement_data\Kennfeld_v2 (14)_korrigiert.csv,12,1107.23,1.8128121528499048,3.6256243056998096,3.6256243056998096,0.0,90.93593923575048,100.0,2026-08-20 11:54:25.557,0.36693833333333337,2.000033333333333,False,1,0.36693833333333337,,True,1005.9781088139723,1540.3457820622418,ok,0.5551088139723106,0.5551088139723106,0.05521146959760326,0.05521146959760326,-0.34521793775820697,0.34521793775820697,-0.022406695291801337,0.022406695291801337,False,False
12,2026-08-20,11:56:25.559,6,1,100.36,1006.87,0.0,0.0,0.0,0.0,0.0,100.0,1005.436,0.003810688,0.01293945,1540.62,0.02488237,0.1016846,23.48755,0.008073735,1497.989,0.001009231,6.897338,6.460313e-05,100,0,1,0,Kennfeld_v2 (14)_korrigiert.csv,C:\dev\masterarbeit\sim_par_ink_prop\laboratory_measurement_L-Com\measurement_data\Kennfeld_v2 (14)_korrigiert.csv,13,1107.23,1.8128121528499048,3.6256243056998096,3.6256243056998096,0.0,90.93593923575048,100.0,2026-08-20 11:56:25.559,0.40027222222222225,2.000033333333333,False,1,0.40027222222222225,,True,1005.985608319613,1540.303417931757,ok,0.5496083196129575,0.5496083196129575,0.05466368019575164,0.05466368019575164,-0.3165820682429512,0.3165820682429512,-0.02054900418292319,0.02054900418292319,False,False
13,2026-08-20,12:06:08.289,7,1,100.36,1006.87,40.15,0.0,0.0,0.0,0.0,100.0,999.0446,0.03992499,0.1965332,1572.356,0.1521285,0.6082764,24.34576,0.0293769,1496.648,0.01245824,6.814262,0.0003936504,100,0,1,0,Kennfeld_v2 (14)_korrigiert.csv,C:\dev\masterarbeit\sim_par_ink_prop\laboratory_measurement_L-Com\measurement_data\Kennfeld_v2 (14)_korrigiert.csv,14,1147.38,1.7493768411511441,6.998030295107114,3.4987536823022887,0.0,87.75383918143945,99.99999999999999,2026-08-20 12:06:08.289,0.5621416666666667,9.712166666666667,False,2,0.0,,True,999.9290847696684,1569.7041037228544,ok,0.884484769668461,0.884484769668461,0.08853306145375903,0.08853306145375903,-2.6518962771456245,2.6518962771456245,-0.16865749722999274,0.16865749722999274,False,False
14,2026-08-20,12:08:08.291,8,1,100.36,1006.87,40.15,0.0,0.0,0.0,0.0,100.0,999.0505,0.04014613,0.1531982,1571.906,0.1086098,0.4274902,24.34135,0.01313539,1496.635,0.009172156,6.815417,0.0002764152,100,0,1,0,Kennfeld_v2 (14)_korrigiert.csv,C:\dev\masterarbeit\sim_par_ink_prop\laboratory_measurement_L-Com\measurement_data\Kennfeld_v2 (14)_korrigiert.csv,15,1147.38,1.7493768411511441,6.998030295107114,3.4987536823022887,0.0,87.75383918143945,99.99999999999999,2026-08-20 12:08:08.291,0.5954755555555555,2.000033333333333,False,2,0.033333888888888885,,True,999.9306112848102,1569.6988133983302,ok,0.8801112848101411,0.8801112848101411,0.08809477446937278,0.08809477446937278,-2.2071866016697186,2.2071866016697186,-0.14041466866782865,0.14041466866782865,False,False
15,2026-08-20,12:10:08.293,9,1,100.36,1006.87,40.15,0.0,0.0,0.0,0.0,100.0,999.053,0.08086706,0.3322754,1571.665,0.1730756,1.010498,24.29788,0.008551191,1496.625,0.01765049,6.816027,0.000443982,100,0,1,0,Kennfeld_v2 (14)_korrigiert.csv,C:\dev\masterarbeit\sim_par_ink_prop\laboratory_measurement_L-Com\measurement_data\Kennfeld_v2 (14)_korrigiert.csv,16,1147.38,1.7493768411511441,6.998030295107114,3.4987536823022887,0.0,87.75383918143945,99.99999999999999,2026-08-20 12:10:08.293,0.6288094444444444,2.000033333333333,False,2,0.06666777777777777,,True,999.9456583604732,1569.6465776838725,ok,0.8926583604732059,0.8926583604732059,0.08935045092434594,0.08935045092434594,-2.0184223161274986,2.0184223161274986,-0.12842573424537027,0.12842573424537027,False,False
16,2026-08-20,12:12:08.294,10,1,100.36,1006.87,40.15,0.0,0.0,0.0,0.0,100.0,999.2921,0.06010251,0.2545776,1571.253,0.08578891,0.3741455,24.24398,0.0163429,1496.669,0.01277461,6.817075,0.0002167475,100,0,1,0,Kennfeld_v2 (14)_korrigiert.csv,C:\dev\masterarbeit\sim_par_ink_prop\laboratory_measurement_L-Com\measurement_data\Kennfeld_v2 (14)_korrigiert.csv,17,1147.38,1.7493768411511441,6.998030295107114,3.4987536823022887,0.0,87.75383918143945,99.99999999999999,2026-08-20 12:12:08.294,0.6621430555555556,2.0000166666666668,False,2,0.10000138888888889,,True,999.9643157596291,1569.5815865498787,ok,0.6722157596291254,0.6722157596291254,0.06726919582663822,0.06726919582663822,-1.6714134501212357,1.6714134501212357,-0.10637455903799298,0.10637455903799298,False,False
17,2026-08-20,12:14:08.296,11,1,100.36,1006.87,40.15,0.0,0.0,0.0,0.0,100.0,999.4417,0.0439833,0.2298584,1570.984,0.06117566,0.2178955,24.16846,0.0183495,1496.688,0.01092934,6.817746,0.0001529526,100,0,1,0,Kennfeld_v2 (14)_korrigiert.csv,C:\dev\masterarbeit\sim_par_ink_prop\laboratory_measurement_L-Com\measurement_data\Kennfeld_v2 (14)_korrigiert.csv,18,1147.38,1.7493768411511441,6.998030295107114,3.4987536823022887,0.0,87.75383918143945,99.99999999999999,2026-08-20 12:14:08.296,0.6954769444444445,2.000033333333333,False,2,0.1333352777777778,,True,999.9904568772007,1569.4901136265896,ok,0.5487568772007307,0.5487568772007307,0.054906341930773025,0.054906341930773025,-1.4938863734103052,1.4938863734103052,-0.09509239899389843,0.09509239899389843,False,False
18,2026-08-20,12:16:08.298,12,1,100.36,1006.87,40.15,0.0,0.0,0.0,0.0,100.0,999.497,0.0747264,0.3393555,1570.849,0.03224536,0.1621094,24.1036,0.01423024,1496.687,0.01634002,6.818077,7.983372e-05,100,0,1,0,Kennfeld_v2 (14)_korrigiert.csv,C:\dev\masterarbeit\sim_par_ink_prop\laboratory_measurement_L-Com\measurement_data\Kennfeld_v2 (14)_korrigiert.csv,19,1147.38,1.7493768411511441,6.998030295107114,3.4987536823022887,0.0,87.75383918143945,99.99999999999999,2026-08-20 12:16:08.298,0.7288108333333333,2.000033333333333,False,2,0.16666916666666667,,True,1000.0129080447266,1569.4111686776969,ok,0.5159080447266433,0.5159080447266433,0.05161676770682087,0.05161676770682087,-1.4378313223030545,1.4378313223030545,-0.09153211558227778,0.09153211558227778,False,False
19,2026-08-20,12:18:08.300,13,1,100.36,1006.87,40.15,0.0,0.0,0.0,0.0,100.0,999.5633,0.01306258,0.04284668,1570.704,0.0494593,0.2075195,24.03886,0.0207684,1496.689,0.00212438,6.818432,0.0001221448,100,0,1,0,Kennfeld_v2 (14)_korrigiert.csv,C:\dev\masterarbeit\sim_par_ink_prop\laboratory_measurement_L-Com\measurement_data\Kennfeld_v2 (14)_korrigiert.csv,20,1147.38,1.7493768411511441,6.998030295107114,3.4987536823022887,0.0,87.75383918143945,99.99999999999999,2026-08-20 12:18:08.300,0.7621447222222222,2.000033333333333,False,2,0.20000305555555556,,True,1000.0353176657637,1569.3320169179185,ok,0.4720176657637012,0.4720176657637012,0.04722238859346888,0.04722238859346888,-1.3719830820814423,1.3719830820814423,-0.08734828981663269,0.08734828981663269,False,False
20,2026-08-20,12:20:08.302,14,1,100.36,1006.87,40.15,0.0,0.0,0.0,0.0,100.0,999.6129,0.009706391,0.03479004,1570.538,0.03119711,0.130127,23.94936,0.01781276,1496.681,0.0009501228,6.818836,7.606436e-05,100,0,1,0,Kennfeld_v2 (14)_korrigiert.csv,C:\dev\masterarbeit\sim_par_ink_prop\laboratory_measurement_L-Com\measurement_data\Kennfeld_v2 (14)_korrigiert.csv,21,1147.38,1.7493768411511441,6.998030295107114,3.4987536823022887,0.0,87.75383918143945,99.99999999999999,2026-08-20 12:20:08.302,0.7954786111111111,2.000033333333333,False,2,0.23333694444444444,,True,1000.0662978967598,1569.2220142640322,ok,0.45339789675983866,0.45339789675983866,0.04535734750520313,0.04535734750520313,-1.3159857359678426,1.3159857359678426,-0.08379203406525933,0.08379203406525933,False,False
21,2026-08-20,12:22:08.304,15,1,100.36,1006.87,40.15,0.0,0.0,0.0,0.0,100.0,999.6426,0.007244701,0.02783203,1570.443,0.02649933,0.09753418,23.89672,0.01020618,1496.679,0.000754301,6.819066,6.589015e-05,100,0,1,0,Kennfeld_v2 (14)_korrigiert.csv,C:\dev\masterarbeit\sim_par_ink_prop\laboratory_measurement_L-Com\measurement_data\Kennfeld_v2 (14)_korrigiert.csv,22,1147.38,1.7493768411511441,6.998030295107114,3.4987536823022887,0.0,87.75383918143945,99.99999999999999,2026-08-20 12:22:08.304,0.8288125,2.000033333333333,False,2,0.26667083333333336,,True,1000.0845191108845,1569.1570023953655,ok,0.4419191108844416,0.4419191108844416,0.044207710924328514,0.044207710924328514,-1.285997604634531,1.285997604634531,-0.08188756959880307,0.08188756959880307,False,False
22,2026-08-20,12:24:08.306,16,1,100.36,1006.87,40.15,0.0,0.0,0.0,0.0,100.0,999.6674,0.007222514,0.02850342,1570.347,0.03095584,0.1275635,23.85612,0.01159485,1496.677,0.001201592,6.819304,7.697795e-05,100,0,1,0,Kennfeld_v2 (14)_korrigiert.csv,C:\dev\masterarbeit\sim_par_ink_prop\laboratory_measurement_L-Com\measurement_data\Kennfeld_v2 (14)_korrigiert.csv,23,1147.38,1.7493768411511441,6.998030295107114,3.4987536823022887,0.0,87.75383918143945,99.99999999999999,2026-08-20 12:24:08.306,0.8621463888888888,2.000033333333333,False,2,0.30000472222222224,,True,1000.0985727029541,1569.1067021960316,ok,0.43117270295408616,0.43117270295408616,0.04313161587084726,0.04313161587084726,-1.2402978039683603,1.2402978039683603,-0.07898240350498077,0.07898240350498077,False,False
23,2026-08-20,12:26:08.308,17,1,100.36,1006.87,40.15,0.0,0.0,0.0,0.0,100.0,999.6983,0.007676615,0.03082275,1570.217,0.03773323,0.1420898,23.80157,0.01671878,1496.672,0.002357753,6.819623,9.30431e-05,100,0,1,0,Kennfeld_v2 (14)_korrigiert.csv,C:\dev\masterarbeit\sim_par_ink_prop\laboratory_measurement_L-Com\measurement_data\Kennfeld_v2 (14)_korrigiert.csv,24,1147.38,1.7493768411511441,6.998030295107114,3.4987536823022887,0.0,87.75383918143945,99.99999999999999,2026-08-20 12:26:08.308,0.8954802777777777,2.000033333333333,False,2,0.3333386111111111,,True,1000.117455048485,1569.038902698306,ok,0.4191550484849813,0.4191550484849813,0.041928154572732725,0.041928154572732725,-1.1780973016941516,1.1780973016941516,-0.07502767462676506,0.07502767462676506,False,False
24,2026-08-20,12:28:08.310,18,1,100.36,1006.87,40.15,0.0,0.0,0.0,0.0,100.0,999.7319,0.009771835,0.03417969,1570.082,0.0286753,0.1235352,23.7352,0.01390105,1496.666,0.0006920407,6.819954,7.05682e-05,100,0,1,0,Kennfeld_v2 (14)_korrigiert.csv,C:\dev\masterarbeit\sim_par_ink_prop\laboratory_measurement_L-Com\measurement_data\Kennfeld_v2 (14)_korrigiert.csv,25,1147.38,1.7493768411511441,6.998030295107114,3.4987536823022887,0.0,87.75383918143945,99.99999999999999,2026-08-20 12:28:08.310,0.9288141666666667,2.000033333333333,False,2,0.3666725,,True,1000.1404288490028,1568.956078397798,ok,0.40852884900277786,0.40852884900277786,0.04086384049591474,0.04086384049591474,-1.1259216022021974,1.1259216022021974,-0.07171100631700747,0.07171100631700747,False,False
25,2026-08-20,12:30:08.312,19,1,100.36,1006.87,40.15,0.0,0.0,0.0,0.0,100.0,999.7532,0.006247028,0.02679443,1570.002,0.02168832,0.0994873,23.69327,0.007533138,1496.664,0.0006807474,6.820149,5.427905e-05,100,0,1,0,Kennfeld_v2 (14)_korrigiert.csv,C:\dev\masterarbeit\sim_par_ink_prop\laboratory_measurement_L-Com\measurement_data\Kennfeld_v2 (14)_korrigiert.csv,26,1147.38,1.7493768411511441,6.998030295107114,3.4987536823022887,0.0,87.75383918143945,99.99999999999999,2026-08-20 12:30:08.312,0.9621480555555556,2.000033333333333,False,2,0.40000638888888884,,True,1000.1549428032404,1568.9035646573955,ok,0.40174280324038136,0.40174280324038136,0.04018419778405124,0.04018419778405124,-1.098435342604489,1.098435342604489,-0.06996394543475035,0.06996394543475035,False,False
26,2026-08-20,12:32:08.314,20,1,100.36,1006.87,40.15,0.0,0.0,0.0,0.0,100.0,999.7723,0.00495548,0.01947021,1569.93,0.0206334,0.09436035,23.66834,0.007561989,1496.664,0.00101814,6.820327,5.14959e-05,100,0,1,0,Kennfeld_v2 (14)_korrigiert.csv,C:\dev\masterarbeit\sim_par_ink_prop\laboratory_measurement_L-Com\measurement_data\Kennfeld_v2 (14)_korrigiert.csv,27,1147.38,1.7493768411511441,6.998030295107114,3.4987536823022887,0.0,87.75383918143945,99.99999999999999,2026-08-20 12:32:08.314,0.9954819444444445,2.000033333333333,False,2,0.4333402777777778,,True,1000.1635722524784,1568.8722728649725,ok,0.3912722524784158,0.3912722524784158,0.039136136546133134,0.039136136546133134,-1.0577271350275623,1.0577271350275623,-0.06737415904069367,0.06737415904069367,False,False
27,2026-08-20,12:34:08.316,21,1,100.36,1006.87,40.15,0.0,0.0,0.0,0.0,100.0,999.7943,0.00692005,0.02514648,1569.84,0.02849143,0.1147461,23.63219,0.01081243,1496.662,0.0009888647,6.82055,7.086881e-05,100,0,1,0,Kennfeld_v2 (14)_korrigiert.csv,C:\dev\masterarbeit\sim_par_ink_prop\laboratory_measurement_L-Com\measurement_data\Kennfeld_v2 (14)_korrigiert.csv,28,1147.38,1.7493768411511441,6.998030295107114,3.4987536823022887,0.0,87.75383918143945,99.99999999999999,2026-08-20 12:34:08.316,1.0288158333333333,2.000033333333333,False,2,0.46667416666666667,,True,1000.1760854708021,1568.826806460583,ok,0.38178547080212866,0.38178547080212866,0.038186402023109016,0.038186402023109016,-1.0131935394169886,1.0131935394169886,-0.06454119779193986,0.06454119779193986,False,False
28,2026-08-20,12:36:08.318,22,1,100.36,1006.87,40.15,0.0,0.0,0.0,0.0,100.0,999.8218,0.005795586,0.02185059,1569.718,0.03243058,0.142334,23.5817,0.0111766,1496.658,0.0009195374,6.820851,8.087698e-05,100,0,1,0,Kennfeld_v2 (14)_korrigiert.csv,C:\dev\masterarbeit\sim_par_ink_prop\laboratory_measurement_L-Com\measurement_data\Kennfeld_v2 (14)_korrigiert.csv,29,1147.38,1.7493768411511441,6.998030295107114,3.4987536823022887,0.0,87.75383918143945,99.99999999999999,2026-08-20 12:36:08.318,1.0621497222222223,2.000033333333333,False,2,0.5000080555555556,,True,1000.1935624342584,1568.7631235405315,ok,0.37176243425835764,0.37176243425835764,0.03718286941316519,0.03718286941316519,-0.9548764594685508,0.9548764594685508,-0.06083108300144043,0.06083108300144043,False,False
29,2026-08-20,12:38:08.320,23,1,100.36,1006.87,40.15,0.0,0.0,0.0,0.0,100.0,999.8414,0.004286509,0.0166626,1569.636,0.02060358,0.08862305,23.55308,0.004808293,1496.657,0.0005371023,6.821056,5.21467e-05,100,0,1,0,Kennfeld_v2 (14)_korrigiert.csv,C:\dev\masterarbeit\sim_par_ink_prop\laboratory_measurement_L-Com\measurement_data\Kennfeld_v2 (14)_korrigiert.csv,30,1147.38,1.7493768411511441,6.998030295107114,3.4987536823022887,0.0,87.75383918143945,99.99999999999999,2026-08-20 12:38:08.320,1.095483611111111,2.000033333333333,False,2,0.5333419444444444,,True,1000.2034691598558,1568.7269317104353,ok,0.36206915985576416,0.36206915985576416,0.03621265931334351,0.03621265931334351,-0.9090682895646296,0.9090682895646296,-0.05791586645340892,0.05791586645340892,False,False
30,2026-08-20,12:40:08.322,24,1,100.36,1006.87,40.15,0.0,0.0,0.0,0.0,100.0,999.8548,0.004230333,0.01507568,1569.584,0.01587295,0.0736084,23.5359,0.002980403,1496.658,0.0006875752,6.821184,4.044098e-05,100,0,1,0,Kennfeld_v2 (14)_korrigiert.csv,C:\dev\masterarbeit\sim_par_ink_prop\laboratory_measurement_L-Com\measurement_data\Kennfeld_v2 (14)_korrigiert.csv,31,1147.38,1.7493768411511441,6.998030295107114,3.4987536823022887,0.0,87.75383918143945,99.99999999999999,2026-08-20 12:40:08.322,1.1288175,2.000033333333333,False,2,0.5666758333333333,,True,1000.2094159635728,1568.7051740430325,ok,0.3546159635728827,0.3546159635728827,0.03546674612882618,0.03546674612882618,-0.8788259569676029,0.8788259569676029,-0.05599101143790985,0.05599101143790985,False,False
31,2026-08-20,12:42:08.324,25,1,100.36,1006.87,40.15,0.0,0.0,0.0,0.0,100.0,999.8683,0.003168878,0.01544189,1569.543,0.01757186,0.08532715,23.52662,0.002112462,1496.66,0.0005494,6.821287,4.495537e-05,100,0,1,0,Kennfeld_v2 (14)_korrigiert.csv,C:\dev\masterarbeit\sim_par_ink_prop\laboratory_measurement_L-Com\measurement_data\Kennfeld_v2 (14)_korrigiert.csv,32,1147.38,1.7493768411511441,6.998030295107114,3.4987536823022887,0.0,87.75383918143945,99.99999999999999,2026-08-20 12:42:08.324,1.1621513888888888,2.000033333333333,False,2,0.6000097222222222,,True,1000.2126282065365,1568.6934112357774,ok,0.3443282065364883,0.3443282065364883,0.03443735605344107,0.03443735605344107,-0.8495887642225171,0.8495887642225171,-0.054129690248850594,0.054129690248850594,False,False
32,2026-08-20,12:44:08.326,26,1,100.36,1006.87,40.15,0.0,0.0,0.0,0.0,100.0,999.8849,0.006518508,0.02429199,1569.457,0.02954062,0.1210938,23.50247,0.00981019,1496.657,0.000999218,6.821502,7.385007e-05,100,0,1,0,Kennfeld_v2 (14)_korrigiert.csv,C:\dev\masterarbeit\sim_par_ink_prop\laboratory_measurement_L-Com\measurement_data\Kennfeld_v2 (14)_korrigiert.csv,33,1147.38,1.7493768411511441,6.998030295107114,3.4987536823022887,0.0,87.75383918143945,99.99999999999999,2026-08-20 12:44:08.326,1.1954852777777778,2.000033333333333,False,2,0.633343611111111,,True,1000.2209876526342,1568.6627667952712,ok,0.33608765263420537,0.33608765263420537,0.03361263407760287,0.03361263407760287,-0.7942332047289256,0.7942332047289256,-0.05060560466001461,0.05060560466001461,False,False
33,2026-08-20,12:46:08.328,27,1,100.36,1006.87,40.15,0.0,0.0,0.0,0.0,100.0,999.9072,0.005573285,0.02160645,1569.363,0.0222388,0.09960938,23.46238,0.009793876,1496.654,0.0007916424,6.821734,5.515276e-05,100,0,1,0,Kennfeld_v2 (14)_korrigiert.csv,C:\dev\masterarbeit\sim_par_ink_prop\laboratory_measurement_L-Com\measurement_data\Kennfeld_v2 (14)_korrigiert.csv,34,1147.38,1.7493768411511441,6.998030295107114,3.4987536823022887,0.0,87.75383918143945,99.99999999999999,2026-08-20 12:46:08.328,1.2288191666666666,2.000033333333333,False,2,0.6666775,,True,1000.2348646766295,1568.611789763939,ok,0.32766467662952437,0.32766467662952437,0.032769508673357324,0.032769508673357324,-0.7512102360610697,0.7512102360610697,-0.04786720701718275,0.04786720701718275,False,False
34,2026-08-20,12:48:08.330,28,1,100.36,1006.87,40.15,0.0,0.0,0.0,0.0,100.0,999.9246,0.004986864,0.02026367,1569.288,0.02017396,0.09277344,23.43185,0.004554083,1496.653,0.0007216763,6.82192,5.106805e-05,100,0,1,0,Kennfeld_v2 (14)_korrigiert.csv,C:\dev\masterarbeit\sim_par_ink_prop\laboratory_measurement_L-Com\measurement_data\Kennfeld_v2 (14)_korrigiert.csv,35,1147.38,1.7493768411511441,6.998030295107114,3.4987536823022887,0.0,87.75383918143945,99.99999999999999,2026-08-20 12:48:08.330,1.2621530555555556,2.000033333333333,False,2,0.7000113888888889,,True,1000.2454325352683,1568.572880260479,ok,0.32083253526820954,0.32083253526820954,0.03208567278654906,0.03208567278654906,-0.7151197395210147,0.7151197395210147,-0.04556969399632284,0.04556969399632284,False,False
35,2026-08-20,12:50:08.332,29,1,100.36,1006.87,40.15,0.0,0.0,0.0,0.0,100.0,999.9367,0.003897404,0.01739502,1569.235,0.01784813,0.07678223,23.42257,0.001209742,1496.655,0.0008996136,6.822054,4.58449e-05,100,0,1,0,Kennfeld_v2 (14)_korrigiert.csv,C:\dev\masterarbeit\sim_par_ink_prop\laboratory_measurement_L-Com\measurement_data\Kennfeld_v2 (14)_korrigiert.csv,36,1147.38,1.7493768411511441,6.998030295107114,3.4987536823022887,0.0,87.75383918143945,99.99999999999999,2026-08-20 12:50:08.332,1.2954869444444443,2.000033333333333,False,2,0.7333452777777778,,True,1000.2486447762267,1568.5610380264343,ok,0.31194477622671,0.31194477622671,0.03119645235810527,0.03119645235810527,-0.6739619735656106,0.6739619735656106,-0.04294844134661862,0.04294844134661862,False,False
36,2026-08-20,12:52:08.334,30,1,100.36,1006.87,40.15,0.0,0.0,0.0,0.0,100.0,999.9444,0.004208553,0.02056885,1569.203,0.01578968,0.0814209,23.42268,0.0004485385,1496.657,0.0009609093,6.822137,4.07916e-05,100,0,1,0,Kennfeld_v2 (14)_korrigiert.csv,C:\dev\masterarbeit\sim_par_ink_prop\laboratory_measurement_L-Com\measurement_data\Kennfeld_v2 (14)_korrigiert.csv,37,1147.38,1.7493768411511441,6.998030295107114,3.4987536823022887,0.0,87.75383918143945,99.99999999999999,2026-08-20 12:52:08.334,1.3288208333333333,2.000033333333333,False,2,0.7666791666666667,,True,1000.2486067000955,1568.56117843915,ok,0.30420670009550577,0.30420670009550577,0.03042236149284958,0.03042236149284958,-0.6418215608500759,0.6418215608500759,-0.04090111737296423,0.04090111737296423,False,False
37,2026-08-20,12:54:08.337,31,1,100.36,1006.87,40.15,0.0,0.0,0.0,0.0,100.0,999.9578,0.005170687,0.02026367,1569.136,0.02707226,0.1326904,23.40995,0.007647671,1496.656,0.0009568909,6.822307,6.806207e-05,100,0,1,0,Kennfeld_v2 (14)_korrigiert.csv,C:\dev\masterarbeit\sim_par_ink_prop\laboratory_measurement_L-Com\measurement_data\Kennfeld_v2 (14)_korrigiert.csv,38,1147.38,1.7493768411511441,6.998030295107114,3.4987536823022887,0.0,87.75383918143945,99.99999999999999,2026-08-20 12:54:08.337,1.362155,2.00005,False,2,0.8000133333333332,,True,1000.2530131467254,1568.5449222656296,ok,0.29521314672535937,0.29521314672535937,0.029522560524590073,0.029522560524590073,-0.5910777343704012,0.5910777343704012,-0.03766899327849219,0.03766899327849219,False,False
38,2026-08-20,12:56:08.338,32,1,100.36,1006.87,40.15,0.0,0.0,0.0,0.0,100.0,999.9822,0.02468955,0.1763916,1569.047,0.02317691,0.1210938,23.37662,0.007808542,1496.656,0.006197628,6.822529,5.811934e-05,100,0,1,0,Kennfeld_v2 (14)_korrigiert.csv,C:\dev\masterarbeit\sim_par_ink_prop\laboratory_measurement_L-Com\measurement_data\Kennfeld_v2 (14)_korrigiert.csv,39,1147.38,1.7493768411511441,6.998030295107114,3.4987536823022887,0.0,87.75383918143945,99.99999999999999,2026-08-20 12:56:08.338,1.395488611111111,2.0000166666666668,False,2,0.8333469444444445,,True,1000.2645502123879,1568.5022969846511,ok,0.2823502123878825,0.2823502123878825,0.02823552383111244,0.02823552383111244,-0.5447030153488868,0.5447030153488868,-0.03471553212548042,0.03471553212548042,False,False
39,2026-08-20,12:58:08.341,33,1,100.36,1006.87,40.15,0.0,0.0,0.0,0.0,100.0,999.9893,0.003698215,0.0145874,1569.001,0.01524501,0.06188965,23.36062,0.001248304,1496.655,0.001011335,6.822643,3.925327e-05,100,0,1,0,Kennfeld_v2 (14)_korrigiert.csv,C:\dev\masterarbeit\sim_par_ink_prop\laboratory_measurement_L-Com\measurement_data\Kennfeld_v2 (14)_korrigiert.csv,40,1147.38,1.7493768411511441,6.998030295107114,3.4987536823022887,0.0,87.75383918143945,99.99999999999999,2026-08-20 12:58:08.341,1.4288227777777778,2.00005,False,2,0.8666811111111111,,True,1000.2700885569209,1568.4818024549484,ok,0.28078855692092475,0.28078855692092475,0.028079156139063165,0.028079156139063165,-0.5191975450516111,0.5191975450516111,-0.03309096329776789,0.03309096329776789,False,False
40,2026-08-20,13:00:08.343,34,1,100.36,1006.87,40.15,0.0,0.0,0.0,0.0,100.0,1000.0,0.00472393,0.019104,1568.945,0.02137921,0.08996582,23.35149,0.003842897,1496.656,0.0005711076,6.822785,5.438524e-05,100,0,1,0,Kennfeld_v2 (14)_korrigiert.csv,C:\dev\masterarbeit\sim_par_ink_prop\laboratory_measurement_L-Com\measurement_data\Kennfeld_v2 (14)_korrigiert.csv,41,1147.38,1.7493768411511441,6.998030295107114,3.4987536823022887,0.0,87.75383918143945,99.99999999999999,2026-08-20 13:00:08.343,1.4621566666666668,2.000033333333333,False,2,0.900015,,True,1000.2732488745319,1568.470098367118,ok,0.2732488745318733,0.2732488745318733,0.02732488745318733,0.02732488745318733,-0.474901632881938,0.474901632881938,-0.03026885154558879,0.03026885154558879,False,False
41,2026-08-20,13:02:08.345,35,1,100.36,1006.87,40.15,0.0,0.0,0.0,0.0,100.0,1000.003,0.0545422,0.276062,1568.866,0.0236528,0.0970459,23.33087,0.005022744,1496.652,0.01262699,6.822983,5.994344e-05,100,0,1,0,Kennfeld_v2 (14)_korrigiert.csv,C:\dev\masterarbeit\sim_par_ink_prop\laboratory_measurement_L-Com\measurement_data\Kennfeld_v2 (14)_korrigiert.csv,42,1147.38,1.7493768411511441,6.998030295107114,3.4987536823022887,0.0,87.75383918143945,99.99999999999999,2026-08-20 13:02:08.345,1.4954905555555555,2.000033333333333,False,2,0.9333488888888889,,True,1000.2803864148738,1568.4436397090024,ok,0.2773864148737175,0.2773864148737175,0.027738558271696936,0.027738558271696936,-0.4223602909976307,0.4223602909976307,-0.026921374483074446,0.026921374483074446,False,False
42,2026-08-20,13:04:08.347,36,1,100.36,1006.87,40.15,0.0,0.0,0.0,0.0,100.0,1000.029,0.00361498,0.01507568,1568.816,0.0194244,0.08544922,23.3174,0.003116159,1496.656,0.0005413466,6.823109,4.957198e-05,100,0,1,0,Kennfeld_v2 (14)_korrigiert.csv,C:\dev\masterarbeit\sim_par_ink_prop\laboratory_measurement_L-Com\measurement_data\Kennfeld_v2 (14)_korrigiert.csv,43,1147.38,1.7493768411511441,6.998030295107114,3.4987536823022887,0.0,87.75383918143945,99.99999999999999,2026-08-20 13:04:08.347,1.5288244444444445,2.000033333333333,False,2,0.9666827777777778,,True,1000.2850490074331,1568.4263368233917,ok,0.2560490074331483,0.2560490074331483,0.02560415822272637,0.02560415822272637,-0.3896631766083374,0.3896631766083374,-0.024838041976135976,0.024838041976135976,False,False
43,2026-08-20,13:06:08.349,37,1,100.36,1006.87,40.15,0.0,0.0,0.0,0.0,100.0,1000.026,0.05325732,0.2702026,1568.737,0.02270034,0.1134033,23.30027,0.005608495,1496.651,0.0127115,6.823307,5.746847e-05,100,0,1,0,Kennfeld_v2 (14)_korrigiert.csv,C:\dev\masterarbeit\sim_par_ink_prop\laboratory_measurement_L-Com\measurement_data\Kennfeld_v2 (14)_korrigiert.csv,44,1147.38,1.7493768411511441,6.998030295107114,3.4987536823022887,0.0,87.75383918143945,99.99999999999999,2026-08-20 13:06:08.349,1.5621583333333335,2.000033333333333,False,2,1.0000166666666666,,True,1000.2909784954219,1568.4043110537332,ok,0.26497849542192853,0.26497849542192853,0.026497160616016837,0.026497160616016837,-0.3326889462668987,0.3326889462668987,-0.021207439249976173,0.021207439249976173,False,False
44,2026-08-20,13:08:08.351,38,1,100.36,1006.87,40.15,0.0,0.0,0.0,0.0,100.0,1000.055,0.003963102,0.01654053,1568.671,0.01676338,0.07714844,23.28284,0.002213361,1496.655,0.0007739983,6.823474,4.291898e-05,100,0,1,0,Kennfeld_v2 (14)_korrigiert.csv,C:\dev\masterarbeit\sim_par_ink_prop\laboratory_measurement_L-Com\measurement_data\Kennfeld_v2 (14)_korrigiert.csv,45,1147.38,1.7493768411511441,6.998030295107114,3.4987536823022887,0.0,87.75383918143945,99.99999999999999,2026-08-20 13:08:08.351,1.5954922222222223,2.000033333333333,False,2,1.0333505555555555,,True,1000.2970118267081,1568.381874928856,ok,0.24201182670810795,0.24201182670810795,0.024199851678968452,0.024199851678968452,-0.2891250711440989,0.2891250711440989,-0.018431211588924568,0.018431211588924568,False,False
45,2026-08-20,13:10:08.353,39,1,100.36,1006.87,40.15,0.0,0.0,0.0,0.0,100.0,1000.06,0.01939,0.09277344,1568.642,0.0156579,0.0748291,23.27919,0.001012985,1496.656,0.004574265,6.823549,4.030803e-05,100,0,1,0,Kennfeld_v2 (14)_korrigiert.csv,C:\dev\masterarbeit\sim_par_ink_prop\laboratory_measurement_L-Com\measurement_data\Kennfeld_v2 (14)_korrigiert.csv,46,1147.38,1.7493768411511441,6.998030295107114,3.4987536823022887,0.0,87.75383918143945,99.99999999999999,2026-08-20 13:10:08.353,1.6288261111111113,2.000033333333333,False,2,1.0666844444444443,,True,1000.2982752608907,1568.3771734583208,ok,0.23827526089075945,0.23827526089075945,0.02382609652328455,0.02382609652328455,-0.2648265416792128,0.2648265416792128,-0.01688253544653355,0.01688253544653355,False,False
46,2026-08-20,13:51:26.368,40,1,134.07,1006.87,40.15,0.0,0.0,0.0,0.0,100.0,1002.841,0.03577762,0.1132813,1582.289,0.09434862,0.394043,23.38694,0.02178219,1497.337,0.00821305,6.788614,0.0002342117,100,0,1,0,Kennfeld_v2 (14)_korrigiert.csv,C:\dev\masterarbeit\sim_par_ink_prop\laboratory_measurement_L-Com\measurement_data\Kennfeld_v2 (14)_korrigiert.csv,47,1181.0900000000001,2.270275762219644,7.93995377151614,4.540551524439289,0.0,85.2492189418249,99.99999999999999,2026-08-20 13:51:26.368,2.3171636111111114,41.30025,False,3,0.0,,True,1003.2399948589667,1579.2919380281398,ok,0.3989948589667165,0.3989948589667165,0.03978645258487801,0.03978645258487801,-2.9970619718601483,2.9970619718601483,-0.18941305740355577,0.18941305740355577,False,False
47,2026-08-20,13:53:26.371,41,1,134.07,1006.87,40.15,0.0,0.0,0.0,0.0,100.0,1002.914,0.01034712,0.03564453,1582.066,0.04723563,0.2237549,23.35431,0.002472313,1497.355,0.002684205,6.789171,0.0001195288,100,0,1,0,Kennfeld_v2 (14)_korrigiert.csv,C:\dev\masterarbeit\sim_par_ink_prop\laboratory_measurement_L-Com\measurement_data\Kennfeld_v2 (14)_korrigiert.csv,48,1181.0900000000001,2.270275762219644,7.93995377151614,4.540551524439289,0.0,85.2492189418249,99.99999999999999,2026-08-20 13:53:26.371,2.3504977777777776,2.00005,False,3,0.033334166666666665,,True,1003.2517526626166,1579.2547809786006,ok,0.33775266261659453,0.33775266261659453,0.03367713110162931,0.03367713110162931,-2.811219021399438,2.811219021399438,-0.17769290417716063,0.17769290417716063,False,False
48,2026-08-20,13:55:26.374,42,1,134.07,1006.87,40.15,0.0,0.0,0.0,0.0,100.0,1002.957,0.009560112,0.03381348,1581.91,0.05579991,0.2529297,23.34565,0.002452479,1497.365,0.001964119,6.789564,0.0001412124,100,0,1,0,Kennfeld_v2 (14)_korrigiert.csv,C:\dev\masterarbeit\sim_par_ink_prop\laboratory_measurement_L-Com\measurement_data\Kennfeld_v2 (14)_korrigiert.csv,49,1181.0900000000001,2.270275762219644,7.93995377151614,4.540551524439289,0.0,85.2492189418249,99.99999999999999,2026-08-20 13:55:26.374,2.3838319444444447,2.00005,False,3,0.06666833333333333,,True,1003.2548731824919,1579.2449048234896,ok,0.2978731824919123,0.2978731824919123,0.029699496837044093,0.029699496837044093,-2.6650951765104764,2.6650951765104764,-0.16847324920573714,0.16847324920573714,False,False
49,2026-08-20,13:57:26.376,43,1,134.07,1006.87,40.15,0.0,0.0,0.0,0.0,100.0,1002.99,0.00687942,0.02667236,1581.722,0.04926684,0.2089844,23.334,0.002833845,1497.371,0.001086036,6.790039,0.0001245903,100,0,1,0,Kennfeld_v2 (14)_korrigiert.csv,C:\dev\masterarbeit\sim_par_ink_prop\laboratory_measurement_L-Com\measurement_data\Kennfeld_v2 (14)_korrigiert.csv,50,1181.0900000000001,2.270275762219644,7.93995377151614,4.540551524439289,0.0,85.2492189418249,99.99999999999999,2026-08-20 13:57:26.376,2.4171658333333337,2.000033333333333,False,3,0.10000222222222221,,True,1003.2590711101743,1579.2316090664008,ok,0.26907111017430907,0.26907111017430907,0.02682689859064488,0.02682689859064488,-2.490390933599201,2.490390933599201,-0.15744808086371695,0.15744808086371695,False,False
50,2026-08-20,13:59:26.378,44,1,134.07,1006.87,40.15,0.0,0.0,0.0,0.0,100.0,1003.018,0.006613144,0.02380371,1581.64,0.08980338,0.4455566,23.3258,0.002240945,1497.375,0.001102637,6.790246,0.0002280649,100,0,1,0,Kennfeld_v2 (14)_korrigiert.csv,C:\dev\masterarbeit\sim_par_ink_prop\laboratory_measurement_L-Com\measurement_data\Kennfeld_v2 (14)_korrigiert.csv,51,1181.0900000000001,2.270275762219644,7.93995377151614,4.540551524439289,0.0,85.2492189418249,99.99999999999999,2026-08-20 13:59:26.378,2.4504997222222227,2.000033333333333,False,3,0.1333361111111111,,True,1003.262025874499,1579.222244005142,ok,0.24402587449901603,0.24402587449901603,0.0243291620388683,0.0243291620388683,-2.4177559948579983,2.4177559948579983,-0.15286386250082182,0.15286386250082182,False,False
51,2026-08-20,14:01:26.380,45,1,134.07,1006.87,40.15,0.0,0.0,0.0,0.0,100.0,1003.043,0.006476902,0.02575684,1581.381,0.04020364,0.1555176,23.31995,0.0006970424,1497.381,0.001721957,6.790902,0.0001023834,100,0,1,0,Kennfeld_v2 (14)_korrigiert.csv,C:\dev\masterarbeit\sim_par_ink_prop\laboratory_measurement_L-Com\measurement_data\Kennfeld_v2 (14)_korrigiert.csv,52,1181.0900000000001,2.270275762219644,7.93995377151614,4.540551524439289,0.0,85.2492189418249,99.99999999999999,2026-08-20 14:01:26.380,2.483833611111111,2.000033333333333,False,3,0.16666999999999998,,True,1003.2641338464958,1579.215559464177,ok,0.22113384649583168,0.22113384649583168,0.022046297765482805,0.022046297765482805,-2.165440535823109,2.165440535823109,-0.13693351164729492,0.13693351164729492,False,False
52,2026-08-20,14:03:26.382,46,1,134.07,1006.87,40.15,0.0,0.0,0.0,0.0,100.0,1003.064,0.005211715,0.0201416,1581.299,0.03322829,0.1541748,23.31927,0.0008170324,1497.386,0.00141236,6.791111,8.5371e-05,100,0,1,0,Kennfeld_v2 (14)_korrigiert.csv,C:\dev\masterarbeit\sim_par_ink_prop\laboratory_measurement_L-Com\measurement_data\Kennfeld_v2 (14)_korrigiert.csv,53,1181.0900000000001,2.270275762219644,7.93995377151614,4.540551524439289,0.0,85.2492189418249,99.99999999999999,2026-08-20 14:03:26.382,2.5171675,2.000033333333333,False,3,0.2000038888888889,,True,1003.264378875713,1579.214782275718,ok,0.20037887571299962,0.20037887571299962,0.019976679026761965,0.019976679026761965,-2.0842177242818707,2.0842177242818707,-0.1318041511619163,0.1318041511619163,False,False
