Repository: niklasreeker/sim_par_ink_prop

# Messdaten importieren und auswerten

Die gemeinsame Messdatei liegt in `measurement_data` und heißt
`Messdaten_JJJJ-MM-TT_HH-MM-SS.csv`, zum Beispiel
`Messdaten_2026-10-03_15-42-08.csv`. Datum und Uhrzeit entsprechen der letzten
Erstellung bzw. Erweiterung in der lokalen Zeitzone des Computers.

## Normaler Ablauf

1. Neue TIA-Exporte als `Kennfeld_v2 (XX).csv` in `measurement_data` ablegen.
2. `measurement_data/messdaten_zusammenfuehren.py` starten.
3. **1 – Messdatei erweitern** auswählen (beim ersten Mal: erstellen).
4. **Enter / A** importiert alle vorhandenen Roh-Exporte; alternativ einzelne
   Dateinummern oder mehrere Nummern wie `10,11` auswählen.
5.

File: laboratory_measurement_L-Com/results/model_accuracy/time_analysis_by_segment.csv
Source_File,ProbeNr,Time_Segment,Start_Time_UTC,End_Time_UTC,Duration_h,Al_wt_pct,IPA_wt_pct,PG_wt_pct,MG_wt_pct,Water_wt_pct,Property,Unit,N,Slope_per_h,Intercept,Slope_CI95_Low,Slope_CI95_High,Slope_p_value,Time_R2,Spearman_rho,Spearman_p_value,Fitted_Change
Kennfeld_v2 (14)_korrigiert.csv,0,1,2012-01-23 00:14:28.362,2012-01-23 00:15:06.871,0.010696944444444445,0.0,0.0,0.0,0.0,100.0,Density,kg/m^3,3,0.013134427678498794,0.0717072993137849,-0.07820727394850306,0.10447612930550064,0.3188090310048873,0.7694910616499506,0.5,0.6666666666666666,0.00014049824318647502
Kennfeld_v2 (14)_korrigiert.csv,0,1,2012-01-23 00:14:28.362,2012-01-23 00:15:06.871,0.010696944444444445,0.0,0.0,0.0,0.0,100.0,Sound velocity,m/s,3,0.09168940813358596,-0.011730059370956012,-0.2577941808495855,0.4411729971167574,0.18553526237811047,0.9174414781544068,0.5,0.6666666666666666,0.0009807965049489617
Kennfeld_v2 (14)_korrigiert.csv,0,2,2026-08-20 09:18:06.037,2026-08-20 09:26:07.117,0.13363333333333333,1.8128121528499048,3.6256243056998096,3.6256243056998096,0.0,90.93593923575048,Density,kg/m^3,3,-0.16077364008629078,0.9835666237747793,-0.17493118162022922,-0.14661609855235233,0.004411947346284344,0.9999519721171372,-1.0,0.0,-0.021484717436864656
Kennfeld_v2 (14)_korrigiert.csv,0,2,2026-08-20 09:18:06.037,2026-08-20 09:26:07.117,0.13363333333333333,1.8128121528499048,3.6256243056998096,3.6256243056998096,0.0,90.93593923575048,Sound velocity,m/s,3,0.7691084204322594,-2.3232721884317646,0.38874097334140384,1.149475867523115,0.024766285851237642,0.9984873361977724,1.0,0.0,0.10277852191709759
Kennfeld_v2 (14)_korrigiert.csv,1,1,2026-08-20 11:32:24.579,2026-08-20 11:56:25.559,0.40027222222222225,1.8128121528499048,3.6256243056998096,3.6256243056998096,0.0,90.93593923575048,Density,kg/m^3,5,-0.17586275312660402,0.6193603006138255,-0.18351998557627058,-0.16820552067693745,5.6440233360065014e-06,0.9994387566627566,-0.9999999999999999,1.4042654220543602e-24,-0.07039297500010386
Kennfeld_v2 (14)_korrigiert.csv,1,1,2026-08-20 11:32:24.579,2026-08-20 11:56:25.559,0.40027222222222225,1.8128121528499048,3.6256243056998096,3.6256243056998096,0.0,90.93593923575048,Sound velocity,m/s,5,0.9317133614253197,-0.6845344882563497,0.8111598704040983,1.052266852446541,0.00014733350402679194,0.995065471327516,0.9999999999999999,1.4042654220543602e-24,0.37293897765184925
Kennfeld_v2 (14)_korrigiert.csv,1,2,2026-08-20 12:06:08.289,2026-08-20 13:10:08.353,1.0666844444444443,1.7493768411511441,6.998030295107114,3.4987536823022887,0.0,87.75383918143945,Density,kg/m^3,33,-0.47309382592729643,0.6656220611282069,-0.5792867284115634,-0.3669009234430295,3.002127227794751e-10,0.7270106326173128,-0.9983288770053477,5.893972534176747e-40,-0.5046418248793548
Kennfeld_v2 (14)_korrigiert.csv,1,2,2026-08-20 12:06:08.289,2026-08-20 13:10:08.353,1.0666844444444443,1.7493768411511441,6.998030295107114,3.4987536823022887,0.0,87.75383918143945,Sound velocity,m/s,33,1.6399169864443566,-1.879652594233206,1.424209348582961,1.8556246243057521,3.7336589144040597e-16,0.8857847570703636,1.0,0.0,1.7492739396204058
Kennfeld_v2 (14)_korrigiert.csv,1,3,2026-08-20 13:51:26.368,2026-08-20 14:29:26.409,0.6333447222222223,2.270275762219644,7.93995377151614,4.540551524439289,0.0,85.2492189418249,Density,kg/m^3,20,-0.5114239207880453,0.3260439033895276,-0.5738633877719731,-0.44898445380411756,1.2688360989388521e-12,0.9426965403010994,-1.0,0.0,-0.32390764104930436
Kennfeld_v2 (14)_korrigiert.csv,1,3,2026-08-20 13:51:26.368,2026-08-20 14:29:26.409,0.6333447222222223,2.270275762219644,7.93995377151614,4.540551524439289,0.0,85.2492189418249,Sound velocity,m/s,20,2.749543110418257,-2.7517813977880854,2.4565654833633404,3.0425207374731733,1.2319520122086926e-13,0.9557469314411831,1.0,0.0,1.7414086175058758
Kennfeld_v2 (14)_korrigiert.csv,1,4,2026-08-21 07:04:25.639,2026-08-21 08:28:30.007,1.4012133333333334,2.270275762219644,7.93995377151614,4.540551524439289,0.0,85.2492189418249,Density,kg/m^3,20,5.659974200455073,-0.631599705265133,2.2118795804412685,9.108068820468878,0.00286550518716796,0.3978517932438239,0.0218127130882573,0.927271203801959,7.930831316000321
Kennfeld_v2 (14)_korrigiert.csv,1,4,2026-08-21 07:04:25.639,2026-08-21 08:28:30.007,1.4012133333333334,2.270275762219644,7.93995377151614,4.540551524439289,0.0,85.2492189418249,Sound velocity,m/s,20,64.00958049582799,-10.689286275302685,56.81741030534521,71.20175068631076,3.0688781347517306e-13,0.951035716092672,0.9996239894584121,1.4248109892635352e-29,89.69107765182746
Kennfeld_v2 (14)_korrigiert.csv,2,1,2026-08-21 08:31:16.201,2026-08-21 08:31:16.201,0.0,0.0,0.0,0.0,0.0,100.0,Density,kg/m^3,1,,,,,,,,,
Kennfeld_v2 (14)_korrigiert.csv,2,1,2026-08-21 08:31:16.201,2026-08-21 08:31:16.201,0.0,0.0,0.0,0.0,0.0,100.0,Sound velocity,m/s,1,,,,,,,,,
Kennfeld_v2 (14)_korrigiert.csv,3,1,2026-08-21 09:35:18.227,2026-08-21 10:07:18.260,0.5333424999999999,1.8103620724144829,3.620724144828966,3.620724144828966,0.0,90.94818963792758,Density,kg/m^3,17,-0.2798568649139009,1.269064490679159,-0.307899881704732,-0.2518138481230698,1.2899019792744646e-12,0.967911148571046,-1.0,0.0,-0.14925955997534215
Kennfeld_v2 (14)_korrigiert.csv,3,1,2026-08-21 09:35:18.227,2026-08-21 10:07:18.260,0.5333424999999999,1.8103620724144829,3.620724144828966,3.620724144828966,0.0,90.94818963792758,Sound velocity,m/s,17,1.704317034112936,-2.6976517501647415,1.534200391128978,1.8744336770968937,1.2188083591897135e-12,0.968152328963667,1.0,0.0,0.9089847077663784
Kennfeld_v2 (14)_korrigiert.csv,3,2,2026-08-21 11:05:46.001,2026-08-21 11:37:46.033,0.5333422222222222,2.190144155437167,4.3802883108743345,4.3802883108743345,0.0,89.04927922281418,Density,kg/m^3,17,-0.3084595467437335,1.1788980630642512,-0.34228104072210913,-0.27463805276535785,4.762001577671068e-12,0.9618210004620479,-1.0,0.0,-0.16451450012596222
Kennfeld_v2 (14)_korrigiert.csv,3,2,2026-08-21 11:05:46.001,2026-08-21 11:37:46.033,0.5333422222222222,2.190144155437167,4.3802883108743345,4.3802883108743345,0.0,89.04927922281418,Sound velocity,m/s,17,1.573446510550986,-1.9052700996885656,1.4675157579264668,1.6793772631755053,3.751731205032063e-15,0.9852554962452575,1.0,0.0,0.839185458485064
Kennfeld_v2 (14)_korrigiert.csv,3,3,2026-08-21 11:50:07.275,2026-08-21 12:10:07.295,0.3333388888888889,1.805659844172621,3.6113196883452425,3.6113196883452425,0.0,90.9717007791369,Density,kg/m^3,11,-0.15992507606573617,0.8228963997392963,-0.17946721727929596,-0.14038293485217637,1.7930950374136283e-08,0.9744111729620359,-1.0,0.0,-0.05330924716122353
Kennfeld_v2 (14)_korrigiert.csv,3,3,2026-08-21 11:50:07.275,2026-08-21 12:10:07.295,0.3333388888888889,1.805659844172621,3.6113196883452425,3.6113196883452425,0.0,90.9717007791369,Sound velocity,m/s,11,0.5089691341414384,-0.8424063255852885,0.46146837089314646,0.5564698973897304,1.6566696683404439e-09,0.9849126501508231,0.990909090909091,3.762571807085397e-09,0.16965920565344694
Kennfeld_v2 (14)_korrigiert.csv,3,4,2026-08-21 12:23:55.698,2026-08-21 12:43:55.719,0.33333916666666663,1.7704943989233266,3.5409887978466537,5.4885009697977285,0.0,89.2000158334323,Density,kg/m^3,11,-0.12687689164836058,1.1045641155767894,-0.1954748185967839,-0.05827896469993725,0.002361945353631751,0.6604551156579465,-0.8090909090909091,0.002558580199713917,-0.04229303733132147
Kennfeld_v2 (14)_korrigiert.csv,3,4,2026-08-21 12:23:55.698,2026-08-21 12:43:55.719,0.33333916666666663,1.7704943989233266,3.5409887978466537,5.4885009697977285,0.0,89.2000158334323,Sound velocity,m/s,11,0.7592503571309305,-2.5502307275052694,0.6082254340013973,0.9102752802604637,1.2149608773259672e-06,0.9349408571621524,0.9727272727272729,5.142177049049183e-07,0.2530878813373934
Kennfeld_v2 (14)_korrigiert.csv,3,5,2026-08-21 12:57:07.473,2026-08-21 13:25:07.501,0.46667444444444445,1.742789679168972,5.050380680002806,5.402616834082745,0.0,87.8042128067455,Density,kg/m^3,15,-0.4384208492521111,1.044211745116894,-0.5411005903051292,-0.335741108199093,4.552973516573003e-07,0.8674660252550209,-0.999106743903916,2.9767262719841956e-19,-0.20459980625759047
Kennfeld_v2 (14)_korrigiert.csv,3,5,2026-08-21 12:57:07.473,2026-08-21 13:25:07.501,0.46667444444444445,1.742789679168972,5.050380680002806,5.402616834082745,0.0,87.8042128067455,Sound velocity,m/s,15,1.3984392504156395,-2.712153892040332,1.1842103422988814,1.6126681585323976,2.9483057129227143e-09,0.9386439436177683,0.999106743903916,2.9767262719841956e-19,0.6526158602770239
Kennfeld_v2 (14)_korrigiert.csv,3,6,2026-08-21 13:31:24.112,2026-08-21 13:47:24.128,0.2666711111111111,1.589921868890453,4.607389397203206,4.928729356395875,0.0,88.87395937751047,Density,kg/m^3,9,-0.17727153814856492,0.8027050274657945,-0.20004932010571755,-0.15449375619141228,3.466566192362591e-07,0.9797495960462392,-1.0,0.0,-0.047273198046453524
Kennfeld_v2 (14)_korrigiert.csv,3,6,2026-08-21 13:31:24.112,2026-08-21 13:47:24.128,0.2666711111111111,1.589921868890453,4.607389397203206,4.928729356395875,0.0,88.87395937751047,Sound velocity,m/s,9,0.6350390743725884,-1.5546237942179737,0.5572752653588253,0.7128028833863516,2.4896918057306943e-07,0.9815731715029116,1.0,0.0,0.16934657556190966
Kennfeld_v2 (14)_korrigiert.csv,4,1,2026-08-27 08:21:42.504,2026-08-27 08:55:42.538,0.5666761111111112,1.8102724108964359,3.6205448217928717,3.6205448217928717,0.0,90.94863794551782,Density,kg/m^3,18,-0.20975159113339123,0.7875482107457272,-0.23242777120496746,-0.187075411061815,1.2972873417157196e-12,0.9600505832033074,-1.0,0.0,-0.11886121596283797
Kennfeld_v2 (14)_korrigiert.csv,4,1,2026-08-27 08:21:42.504,2026-08-27 08:55:42.538,0.5666761111111112,1.8102724108964359,3.6205448217928717,3.6205448217928717,0.0,90.94863794551782,Sound velocity,m/s,18,1.3659907488238896,-2.260434904497891,1.223790184299777,1.5081913133480023,7.244642956132813e-13,0.9628504939155929,1.0,0.0,0.7740743253572764
Kennfeld_v2 (14)_korrigiert.csv,4,2,2026-08-27 09:11:30.813,2026-08-27 09:39:30.841,0.46667444444444445,1.7747232816008,5.5131913057971165,3.5494465632016,0.0,89.16263884940048,Density,kg/m^3,15,-0.38724151361593734,0.6284838854859962,-0.4867807819628378,-0.28770224526903687,1.2976699414249696e-06,0.8445659221121089,-1.0,0.0,-0.18071571823254332
Kennfeld_v2 (14)_korrigiert.csv,4,2,2026-08-27 09:11:30.813,2026-08-27 09:39:30.841,0.46667444444444445,1.7747232816008,5.5131913057971165,3.5494465632016,0.0,89.16263884940048,Sound velocity,m/s,15,2.060759085724135,-2.004971012897782,1.7596370175001623,2.3618811539481075,1.6498620383472891e-09,0.9438656716447287,1.0,0.0,0.9617036014641519
Kennfeld_v2 (14)_korrigiert.csv,4,3,2026-08-27 09:53:53.066,2026-08-27 10:11:53.084,0.300005,1.57385429979916,4.889190293608771,3.14770859959832,0.0,90.38924680699375,Density,kg/m^3,10,-0.17385865332972325,0.4091007667890525,-0.1874204825539629,-0.1602968241054836,1.8580828163017915e-09,0.9909289769264,-0.9999999999999999,6.64689742203186e-64,-0.052158465292183626
Kennfeld_v2 (14)_korrigiert.csv,4,3,2026-08-27 09:53:53.066,2026-08-27 10:11:53.084,0.300005,1.57385429979916,4.889190293608771,3.14770859959832,0.0,90.38924680699375,Sound velocity,m/s,10,0.5839215581678657,-0.9310618032427597,0.5154005690012251,0.6524425473345064,4.677641286659174e-08,0.9797043443436836,0.9999999999999999,6.64689742203186e-64,0.17517938705815056
Kennfeld_v2 (14)_korrigiert.csv,4,4,2026-08-27 10:25:16.754,2026-08-27 10:55:16.784,0.5000083333333333,1.532703949875111,4.761356420134626,5.68003048135134,0.0,88.02590914863892,Density,kg/m^3,16,-0.14032126975110593,0.7246822897346097,-0.15033047098784202,-0.13031206851436983,4.043073239385913e-14,0.9847511133820324,-1.0,0.0,-0.07016180421946755
Kennfeld_v2 (14)_korrigiert.csv,4,4,2026-08-27 10:25:16.754,2026-08-27 10:55:16.784,0.5000083333333333,1.532703949875111,4.761356420134626,5.68003048135134,0.0,88.02590914863892,Sound velocity,m/s,16,0.9046363398341923,-3.597663050810205,0.8335916873308097,0.975680992337575,1.5221057391468998e-13,0.981575393677618,1.0,0.0,0.45232570855326143
Kennfeld_v2 (14)_korrigiert.csv,4,5,2026-08-27 11:46:52.912,2026-08-27 12:14:52.940,0.46667444444444445,2.273118873843853,6.174190087615208,7.056031469952372,0.0,84.49665956858857,Density,kg/m^3,15,-0.7274412047074874,0.5945251877936903,-0.8880895789784233,-0.5667928304365515,2.3208109619237463e-07,0.8804016131892989,-1.0,0.0,-0.3394782200728641
Kennfeld_v2 (14)_korrigiert.csv,4,5,2026-08-27 11:46:52.912,2026-08-27 12:14:52.940,0.46667444444444445,2.273118873843853,6.174190087615208,7.056031469952372,0.0,84.49665956858857,Sound velocity,m/s,15,2.342169402229008,-5.937468130532696,1.9669592086605343,2.717379595797482,5.0929211238708155e-09,0.9332862812319421,1.0,0.0,1.093030604579999
Kennfeld_v2 (14)_korrigiert.csv,4,6,2026-08-27 12:29:28.660,2026-08-27 12:51:28.682,0.36667277777777774,2.025492468134415,5.501593279258401,6.28736964078795,0.0,86.18554461181924,Density,kg/m^3,12,-0.2373312399422034,0.30986582503309223,-0.2619203614424306,-0.2127421184419762,1.0543233634100188e-09,0.9788358145793279,-1.0,0.0,-0.087022905003052
Kennfeld_v2 (14)_korrigiert.csv,4,6,2026-08-27 12:29:28.660,2026-08-27 12:51:28.682,0.36667277777777774,2.025492468134415,5.501593279258401,6.28736964078795,0.0,86.18554461181924,Sound velocity,m/s,12,0.6635113516347281,-3.408860402665826,0.6090205381623928,0.7180021651070634,1.0704484605484862e-10,0.9865969044537978,1.0,0.0,0.2432915503909936
Kennfeld_v2 (14)_korrigiert.csv,4,7,2026-08-27 13:06:01.091,2026-08-27 13:20:01.105,0.23333722222222222,1.8871158193043422,5.125737998043252,5.857832056948147,0.0,87.12931412570427,Density,kg/m^3,8,-0.18534457309188548,0.2136327848659898,-0.2039049809038581,-0.16678416527991285,3.089151046770937e-07,0.9900508181565602,-1.0,0.0,-0.04324778783922419
Kennfeld_v2 (14)_korrigiert.csv,4,7,2026-08-27 13:06:01.091,2026-08-27 13:20:01.105,0.23333722222222222,1.8871158193043422,5.125737998043252,5.857832056948147,0.0,87.12931412570427,Sound velocity,m/s,8,0.2841856195376635,-2.4703047120724384,0.25330812921260804,0.315063109862719,5.016763325763974e-07,0.9883080559078089,1.0,0.0,0.06631108305841969
Kennfeld_v2 (14)_korrigiert.csv,4,8,2026-08-27 13:35:26.034,2026-08-27 13:51:26.050,0.2666711111111111,1.8619638232572386,6.390248124255195,5.779757268303076,0.0,85.96803078418449,Density,kg/m^3,9,-24.177141347602454,5.211676712284506,-39.32073264741639,-9.033550047788518,0.006935768394248841,0.6706195428924987,-0.9333333333333332,0.00023589981215941651,-6.447345146655532
Kennfeld_v2 (14)_korrigiert.csv,4,8,2026-08-27 13:35:26.034,2026-08-27 13:51:26.050,0.2666711111111111,1.8619638232572386,6.390248124255195,5.779757268303076,0.0,85.96803078418449,Sound velocity,m/s,9,4.808325817694418,-4.342053877726089,3.2766466244541874,6.340005010934648,0.0001465135549625173,0.8872843011994633,1.0,0.0,1.282241588388812
Kennfeld_v2 (14)_korrigiert.csv,4,9,2026-08-27 14:08:15.893,2026-08-27 14:26:15.911,0.300005,1.857795727494952,6.375943245828463,5.766819003082157,0.22385481985333194,85.77558720374111,Density,kg/m^3,10,-0.2623858251550681,0.02864449915108203,-0.3017663418562058,-0.22300530845393038,3.198496523285947e-07,0.9672223197357723,-0.9999999999999999,6.64689742203186e-64,-0.07871705947564621
Kennfeld_v2 (14)_korrigiert.csv,4,9,2026-08-27 14:08:15.893,2026-08-27 14:26:15.911,0.300005,1.857795727494952,6.375943245828463,5.766819003082157,0.22385481985333194,85.77558720374111,Sound velocity,m/s,10,0.8991675477790406,-3.1141359200899084,0.8321253008807573,0.9662097946773239,1.2983100188174396e-09,0.9917059127456292,0.9999999999999999,6.64689742203186e-64,0.2697547601714511
Kennfeld_v2 (14)_korrigiert.csv,5,1,2026-08-28 10:11:02.995,2026-08-28 10:39:03.023,0.46667444444444445,1.810545683629491,3.6210913672589826,3.6210913672589826,0.0,90.94727158185255,Density,kg/m^3,15,-0.15426151437116034,1.259837377499275,-0.16622932259501969,-0.142293706147301,5.641935024484561e-13,0.9835115010341231,-1.0,0.0,-0.07198990651831993
Kennfeld_v2 (14)_korrigiert.csv,5,1,2026-08-28 10:11:02.995,2026-08-28 10:39:03.023,0.46667444444444445,1.810545683629491,3.6210913672589826,3.6210913672589826,0.0,90.94727158185255,Sound velocity,m/s,15,0.4155707657236933,-2.382544774108952,0.3611001718216711,0.47004135962571547,4.294721923175147e-10,0.9543310612024862,0.9678571428571429,3.5965355409315775e-09,0.19393625622145694
Kennfeld_v2 (14)_korrigiert.csv,5,2,2026-08-28 10:53:56.908,2026-08-28 14:07:43.149,3.2295113888888887,1.8062289259990822,3.612457851998165,3.612457851998165,0.23842301630055268,90.73043235370405,Density,kg/m^3,83,-0.12665062018362497,1.1357377855164392,-0.13612870177278252,-0.11717253859446741,9.045353113453951e-42,0.8971918905270667,-0.9320347592460434,1.8508034331293766e-37,-0.40901962029285777
Kennfeld_v2 (14)_korrigiert.csv,5,2,2026-08-28 10:53:56.908,2026-08-28 14:07:43.149,3.2295113888888887,1.8062289259990822,3.612457851998165,3.612457851998165,0.23842301630055268,90.73043235370405,Sound velocity,m/s,83,0.5379887624376795,-2.7574277947202868,0.5006086357198034,0.5753688891555555,3.9159697096430953e-44,0.9101037033060199,0.955480458419042,1.065875377055312e-44,1.7374408353867246
Kennfeld_v2 (14)_korrigiert.csv,100,1,2026-08-28 09:24:47.478,2026-08-28 09:32:47.486,0.13333555555555554,0.0,0.0,0.0,0.0,100.0,Density,kg/m^3,5,0.023933001117135432,0.03769733999995424,0.02303855791621473,0.024827444318056134,3.569757691705774e-06,0.9995864474945293,0.9999999999999999,1.4042654220543602e-24,0.003191120000064984
Kennfeld_v2 (14)_korrigiert.csv,100,1,2026-08-28 09:24:47.478,2026-08-28 09:32:47.486,0.13333555555555554,0.0,0.0,0.0,0.0,100.0,Sound velocity,m/s,5,-0.032037320601731395,-0.0027392591280658964,-0.06409203316306034,1.7391959597545803e-05,0.05006634047749787,0.7712887689488007,-0.8999999999999998,0.03738607346849874,-0.004271713940943301

File: laboratory_measurement_L-Com/results/model_accuracy/model_comparison.csv (part 2 of 3)
SeqNo,Date,UTC Time,Nr,ProbeNr,m_SL120,m_Wasser,m_IPA,m_PG,m_MG,m_vorher,m_nachher,Pumpe_pct,Rho_M,Rho_S,Rho_Sp,C_M,C_S,C_Sp,T_M,T_S,Per_M,Per_S,RunT_M,RunT_S,N,Stabil,SensOK,Gueltig,Source_File,Source_Row,Mass_Total_g,Al_wt_pct,IPA_wt_pct,PG_wt_pct,MG_wt_pct,Water_wt_pct,Composition_Sum_wt_pct,Evaluation_Reason,Evaluation_Usable,Rho_Sim_kg_m3,C_Sim_m_s,Simulation_Status,Rho_Error,Rho_Abs_Error,Rho_Rel_Error_pct,Rho_Abs_Rel_Error_pct,C_Error,C_Abs_Error,C_Rel_Error_pct,C_Abs_Rel_Error_pct
72,2026-08-21,07:16:25.651,7,1,134.07,1006.87,40.15,0.0,0.0,0.0,0.0,100.0,1005.339,0.004605417,0.02069092,1571.397,0.01073068,0.04956055,20.71848,0.008802224,1497.396,0.001710243,6.815747,2.7697e-05,100,0,1,0,Kennfeld_v2 (10) korrigiert.csv,73,1181.0900000000001,2.270275762219644,7.93995377151614,4.540551524439289,0.0,85.2492189418249,99.99999999999999,,True,1003.0436421550029,1581.5691264854609,ok,-2.29535784499717,2.29535784499717,-0.2283168010986513,0.2283168010986513,10.172126485460922,10.172126485460922,0.6473301454349806,0.6473301454349806
73,2026-08-21,07:18:25.653,8,1,134.07,1006.87,40.15,0.0,0.0,0.0,0.0,100.0,1005.341,0.00455487,0.01934814,1571.431,0.01094804,0.05517578,20.75923,0.009762357,1497.405,0.002548103,6.815672,2.647053e-05,100,0,1,0,Kennfeld_v2 (10) korrigiert.csv,74,1181.0900000000001,2.270275762219644,7.93995377151614,4.540551524439289,0.0,85.2492189418249,99.99999999999999,,True,1003.0282975602461,1581.5994764046525,ok,-2.3127024397539344,2.3127024397539344,-0.2300415918334112,0.2300415918334112,10.168476404652438,10.168476404652438,0.6470838620755501,0.6470838620755501
74,2026-08-21,07:20:25.655,9,1,134.07,1006.87,40.15,0.0,0.0,0.0,0.0,100.0,1005.335,0.005223549,0.02081299,1571.463,0.01393531,0.06640625,20.80225,0.01129299,1497.413,0.001907393,6.8156,3.371491e-05,100,0,1,0,Kennfeld_v2 (10) korrigiert.csv,75,1181.0900000000001,2.270275762219644,7.93995377151614,4.540551524439289,0.0,85.2492189418249,99.99999999999999,,True,1003.0120981804671,1581.631515647909,ok,-2.3229018195329445,2.3229018195329445,-0.23105749024284886,0.23105749024284886,10.16851564790909,10.16851564790909,0.6470731826272136,0.6470731826272136
75,2026-08-21,07:22:25.657,10,1,134.07,1006.87,40.15,0.0,0.0,0.0,0.0,100.0,1005.325,0.004761823,0.02056885,1571.51,0.01333539,0.07006836,20.85095,0.01169223,1497.421,0.002058693,6.815491,3.242695e-05,100,0,1,0,Kennfeld_v2 (10) korrigiert.csv,76,1181.0900000000001,2.270275762219644,7.93995377151614,4.540551524439289,0.0,85.2492189418249,99.99999999999999,,True,1002.9937599625489,1581.6677834307056,ok,-2.3312400374511526,2.3312400374511526,-0.23188919378819312,0.23188919378819312,10.15778343070565,10.15778343070565,0.6463709063706657,0.6463709063706657
76,2026-08-21,07:24:25.659,11,1,134.07,1006.87,40.15,0.0,0.0,0.0,0.0,100.0,1005.318,0.003547982,0.01538086,1571.555,0.01646668,0.08508301,20.90071,0.01306932,1497.431,0.002590809,6.815391,3.954066e-05,100,0,1,0,Kennfeld_v2 (10) korrigiert.csv,77,1181.0900000000001,2.270275762219644,7.93995377151614,4.540551524439289,0.0,85.2492189418249,99.99999999999999,,True,1002.9750225879018,1581.7048388013961,ok,-2.3429774120982074,2.3429774120982074,-0.2330583369737941,0.2330583369737941,10.149838801396072,10.149838801396072,0.6458468714996339,0.6458468714996339
77,2026-08-21,07:26:25.661,12,1,134.07,1006.87,40.15,0.0,0.0,0.0,0.0,100.0,1005.31,0.003297484,0.01367188,1571.592,0.008390346,0.04187012,20.94906,0.009311819,1497.438,0.001606756,6.815308,2.145144e-05,100,0,1,0,Kennfeld_v2 (10) korrigiert.csv,78,1181.0900000000001,2.270275762219644,7.93995377151614,4.540551524439289,0.0,85.2492189418249,99.99999999999999,,True,1002.9568161473596,1581.7408424147704,ok,-2.3531838526403135,2.3531838526403135,-0.23407544465292435,0.23407544465292435,10.148842414770343,10.148842414770343,0.6457682664947608,0.6457682664947608
78,2026-08-21,07:28:25.663,13,1,134.07,1006.87,40.15,0.0,0.0,0.0,0.0,100.0,1005.308,0.003771991,0.01605225,1571.597,0.009779059,0.04882812,20.97953,0.006199677,1497.443,0.001285034,6.815304,2.489039e-05,100,0,1,0,Kennfeld_v2 (10) korrigiert.csv,79,1181.0900000000001,2.270275762219644,7.93995377151614,4.540551524439289,0.0,85.2492189418249,99.99999999999999,,True,1002.9453425082997,1581.7635308763702,ok,-2.362657491700247,2.362657491700247,-0.23501827218128646,0.23501827218128646,10.166530876370189,10.166530876370189,0.6468917207382165,0.6468917207382165
79,2026-08-21,07:30:25.665,14,1,134.07,1006.87,40.15,0.0,0.0,0.0,0.0,100.0,1005.306,0.002721258,0.01196289,1571.601,0.009854506,0.05236816,21.00363,0.006242067,1497.448,0.001536525,6.8153,2.499852e-05,100,0,1,0,Kennfeld_v2 (10) korrigiert.csv,80,1181.0900000000001,2.270275762219644,7.93995377151614,4.540551524439289,0.0,85.2492189418249,99.99999999999999,,True,1002.9362675239814,1581.781475644738,ok,-2.369732476018612,2.369732476018612,-0.23572250399566022,0.23572250399566022,10.180475644737953,10.180475644737953,0.6477773712754034,0.6477773712754034
80,2026-08-21,07:32:25.667,15,1,134.07,1006.87,40.15,0.0,0.0,0.0,0.0,100.0,1005.306,0.004171513,0.01690674,1571.621,0.01166919,0.04968262,21.03298,0.008053857,1497.454,0.001481018,6.815257,2.848077e-05,100,0,1,0,Kennfeld_v2 (10) korrigiert.csv,81,1181.0900000000001,2.270275762219644,7.93995377151614,4.540551524439289,0.0,85.2492189418249,99.99999999999999,,True,1002.9252156212196,1581.803328962488,ok,-2.3807843787803904,2.3807843787803904,-0.23682186108313194,0.23682186108313194,10.182328962487873,10.182328962487873,0.6478870518075205,0.6478870518075205
81,2026-08-21,08:20:29.998,16,1,134.07,1006.87,40.15,0.0,0.0,0.0,0.0,100.0,994.1438,0.004268811,0.01623535,1507.288,0.02264616,0.07214355,22.96141,0.01446248,1495.166,0.001629905,6.988472,6.00399e-05,100,0,1,0,Kennfeld_v2 (10) korrigiert.csv,82,1181.0900000000001,2.270275762219644,7.93995377151614,4.540551524439289,0.0,85.2492189418249,99.99999999999999,,True,1002.1990480999656,1582.1685194247832,ok,8.055248099965524,8.055248099965524,0.8102699126590664,0.8102699126590664,74.88051942478319,74.88051942478319,4.9678972714426965,4.9678972714426965
82,2026-08-21,08:22:30.001,17,1,134.07,1006.87,40.15,0.0,0.0,0.0,0.0,100.0,994.1528,0.003559676,0.01367188,1507.244,0.01321132,0.04553223,22.93973,0.006049731,1495.163,0.0007948795,6.988588,3.62976e-05,100,0,0,0,Kennfeld_v2 (10) korrigiert.csv,83,1181.0900000000001,2.270275762219644,7.93995377151614,4.540551524439289,0.0,85.2492189418249,99.99999999999999,,True,1002.2072119704894,1582.1765137691827,ok,8.054411970489468,8.054411970489468,0.8101784726140155,0.8101784726140155,74.93251376918283,74.93251376918283,4.971491926269591,4.971491926269591
83,2026-08-21,08:24:30.003,18,1,134.07,1006.87,40.15,0.0,0.0,0.0,0.0,100.0,994.1528,0.003559676,0.01367188,1507.244,0.01321132,0.04553223,22.93973,0.006049731,1495.163,0.0007948795,6.988588,3.62976e-05,100,0,0,0,Kennfeld_v2 (10) korrigiert.csv,84,1181.0900000000001,2.270275762219644,7.93995377151614,4.540551524439289,0.0,85.2492189418249,99.99999999999999,,True,1002.2072119704894,1582.1765137691827,ok,8.054411970489468,8.054411970489468,0.8101784726140155,0.8101784726140155,74.93251376918283,74.93251376918283,4.971491926269591,4.971491926269591
84,2026-08-21,08:26:30.004,19,1,134.07,1006.87,40.15,0.0,0.0,0.0,0.0,100.0,996.7097,1.3715,3.366943,1493.799,7.171165,17.69653,22.57611,0.2017008,1495.703,0.2908141,7.02656,0.02025296,100,0,1,0,Kennfeld_v2 (10) korrigiert.csv,85,1181.0900000000001,2.270275762219644,7.93995377151614,4.540551524439289,0.0,85.2492189418249,99.99999999999999,,True,1002.3441373038567,1582.3105898614645,ok,5.634437303856657,5.634437303856657,0.5653037493120271,0.5653037493120271,88.51158986146447,88.51158986146447,5.925267714161308,5.925267714161308
85,2026-08-21,08:28:30.007,20,1,134.07,1006.87,40.15,0.0,0.0,0.0,0.0,100.0,997.4651,0.00214863,0.009643555,1490.022,0.004026449,0.02148438,22.39554,0.00367489,1495.854,0.0003835088,7.037204,1.094184e-05,100,1,1,1,Kennfeld_v2 (10) korrigiert.csv,86,1181.0900000000001,2.270275762219644,7.93995377151614,4.540551524439289,0.0,85.2492189418249,99.99999999999999,,True,1002.4121328603486,1582.3771663581851,ok,4.9470328603486,4.9470328603486,0.495960496296923,0.495960496296923,92.35516635818522,92.35516635818522,6.198241794965794,6.198241794965794
86,2026-08-21,08:31:16.201,21,2,0.0,100.0,0.0,0.0,0.0,0.0,0.0,100.0,997.4703,0.0007653681,0.003540039,1490.002,0.004800868,0.02294922,22.38017,0.003119917,1495.851,0.0004256596,7.037256,1.327452e-05,100,1,1,1,Kennfeld_v2 (10) korrigiert.csv,87,100.0,0.0,0.0,0.0,0.0,100.0,100.0,,True,997.6049575,1489.4156053666666,ok,0.13465750000000298,0.13465750000000298,0.013499900698798048,0.013499900698798048,-0.5863946333333843,0.5863946333333843,-0.03935529169312419,0.03935529169312419
87,2026-08-21,09:35:18.227,22,3,90.5,909.3,0.0,0.0,0.0,0.0,0.0,100.0,1004.825,0.00965446,0.03692627,1542.249,0.04472328,0.1865234,23.03746,0.005983352,1497.754,0.0009524195,6.892856,0.0001180896,100,0,1,0,Kennfeld_v2 (10) korrigiert.csv,88,999.8,1.8103620724144829,3.620724144828966,3.620724144828966,0.0,90.94818963792758,100.0,,True,1004.679587110149,1540.261299490302,ok,-0.14541288985105894,0.14541288985105894,-0.014471464170483311,0.014471464170483311,-1.9877005096980156,1.9877005096980156,-0.1288832419212472,0.1288832419212472
88,2026-08-21,09:37:18.230,23,3,90.5,909.3,0.0,0.0,0.0,0.0,0.0,100.0,1004.849,0.005016189,0.01696777,1542.107,0.03962072,0.1787109,23.01571,0.005516862,1497.755,0.0004018463,6.893231,0.0001046074,100,0,1,0,Kennfeld_v2 (10) korrigiert.csv,89,999.8,1.8103620724144829,3.620724144828966,3.620724144828966,0.0,90.94818963792758,100.0,,True,1004.6862990411631,1540.2283999521258,ok,-0.16270095883692193,0.16270095883692193,-0.016191582898218728,0.016191582898218728,-1.8786000478742153,1.8786000478742153,-0.12182034371637088,0.12182034371637088
89,2026-08-21,09:39:18.232,24,3,90.5,909.3,0.0,0.0,0.0,0.0,0.0,100.0,1004.877,0.01009229,0.0345459,1541.944,0.05414213,0.2143555,22.98473,0.01242856,1497.754,0.0009254171,6.893659,0.0001416167,100,0,1,0,Kennfeld_v2 (10) korrigiert.csv,90,999.8,1.8103620724144829,3.620724144828966,3.620724144828966,0.0,90.94818963792758,100.0,,True,1004.6958592891282,1540.181537964684,ok,-0.18114071087177308,0.18114071087177308,-0.01802615751696706,0.01802615751696706,-1.762462035316048,1.762462035316048,-0.11430129987315027,0.11430129987315027
90,2026-08-21,09:41:18.234,25,3,90.5,909.3,0.0,0.0,0.0,0.0,0.0,100.0,1004.915,0.009593928,0.03015137,1541.721,0.05724676,0.2277832,22.92246,0.01789627,1497.749,0.001646254,6.894238,0.0001485698,100,0,1,0,Kennfeld_v2 (10) korrigiert.csv,91,999.8,1.8103620724144829,3.620724144828966,3.620724144828966,0.0,90.94818963792758,100.0,,True,1004.7150754117389,1540.0873417112389,ok,-0.1999245882610694,0.1999245882610694,-0.019894676491152924,0.019894676491152924,-1.6336582887611257,1.6336582887611257,-0.10596328964586496,0.10596328964586496
91,2026-08-21,09:43:18.236,26,3,90.5,909.3,0.0,0.0,0.0,0.0,0.0,100.0,1004.942,0.005729487,0.02191162,1541.556,0.03550616,0.1622314,22.87024,0.0105288,1497.745,0.0008337185,6.894664,9.243513e-05,100,0,1,0,Kennfeld_v2 (10) korrigiert.csv,92,999.8,1.8103620724144829,3.620724144828966,3.620724144828966,0.0,90.94818963792758,100.0,,True,1004.731190130181,1540.0083447053692,ok,-0.2108098698190588,0.2108098698190588,-0.02097731708089211,0.02097731708089211,-1.5476552946308857,1.5476552946308857,-0.10039565832385497,0.10039565832385497
92,2026-08-21,09:45:18.238,27,3,90.5,909.3,0.0,0.0,0.0,0.0,0.0,100.0,1004.962,0.004276433,0.01800537,1541.441,0.02920001,0.1343994,22.83823,0.005514212,1497.744,0.0002025274,6.894963,7.68127e-05,100,0,1,0,Kennfeld_v2 (10) korrigiert.csv,93,999.8,1.8103620724144829,3.620724144828966,3.620724144828966,0.0,90.94818963792758,100.0,,True,1004.7410681697768,1539.9599192830688,ok,-0.22093183022320773,0.22093183022320773,-0.021984097928400052,0.021984097928400052,-1.4810807169312739,1.4810807169312739,-0.09608416520199435,0.09608416520199435
93,2026-08-21,09:47:18.240,28,3,90.5,909.3,0.0,0.0,0.0,0.0,0.0,100.0,1004.976,0.003633458,0.01135254,1541.354,0.0237383,0.1071777,22.821,0.003436239,1497.744,0.0003818233,6.895192,6.276666e-05,100,0,1,0,Kennfeld_v2 (10) korrigiert.csv,94,999.8,1.8103620724144829,3.620724144828966,3.620724144828966,0.0,90.94818963792758,100.0,,True,1004.7463852096641,1539.9338528748456,ok,-0.22961479033585874,0.22961479033585874,-0.02284778843831681,0.02284778843831681,-1.4201471251544717,1.4201471251544717,-0.0921363376067063,0.0921363376067063
94,2026-08-21,09:49:18.242,29,3,90.5,909.3,0.0,0.0,0.0,0.0,0.0,100.0,1004.994,0.005740904,0.0189209,1541.248,0.03594041,0.1450195,22.80038,0.008786435,1497.743,0.0007952013,6.895471,9.401724e-05,100,0,1,0,Kennfeld_v2 (10) korrigiert.csv,95,999.8,1.8103620724144829,3.620724144828966,3.620724144828966,0.0,90.94818963792758,100.0,,True,1004.7527483713357,1539.9026574533389,ok,-0.24125162866437222,0.24125162866437222,-0.024005280495641986,0.024005280495641986,-1.3453425466611861,1.3453425466611861,-0.0872891673929949,0.0872891673929949
95,2026-08-21,09:51:18.244,30,3,90.5,909.3,0.0,0.0,0.0,0.0,0.0,100.0,1005.018,0.005696333,0.019104,1541.097,0.03832928,0.151001,22.75437,0.01299034,1497.739,0.001383548,6.895862,9.936278e-05,100,0,1,0,Kennfeld_v2 (10) korrigiert.csv,96,999.8,1.8103620724144829,3.620724144828966,3.620724144828966,0.0,90.94818963792758,100.0,,True,1004.766946657472,1539.8330484380938,ok,-0.2510533425280528,0.2510533425280528,-0.024979984689632702,0.024979984689632702,-1.2639515619061967,1.2639515619061967,-0.0820163534096943,0.0820163534096943
96,2026-08-21,09:53:18.246,31,3,90.5,909.3,0.0,0.0,0.0,0.0,0.0,100.0,1005.036,0.003411736,0.0135498,1540.989,0.02571304,0.1124268,22.71111,0.007560941,1497.734,0.0005963009,6.896141,6.698331e-05,100,0,1,0,Kennfeld_v2 (10) korrigiert.csv,97,999.8,1.8103620724144829,3.620724144828966,3.620724144828966,0.0,90.94818963792758,100.0,,True,1004.7802962925612,1539.7675976937855,ok,-0.25570370743878357,0.25570370743878357,-0.02544224360508316,0.02544224360508316,-1.221402306214486,1.221402306214486,-0.0792609360751106,0.0792609360751106
97,2026-08-21,09:55:18.248,32,3,90.5,909.3,0.0,0.0,0.0,0.0,0.0,100.0,1005.051,0.003407008,0.01330566,1540.904,0.02060314,0.09277344,22.68682,0.004492071,1497.734,0.0002519652,6.896361,5.423128e-05,100,0,1,0,Kennfeld_v2 (10) korrigiert.csv,98,999.8,1.8103620724144829,3.620724144828966,3.620724144828966,0.0,90.94818963792758,100.0,,True,1004.7877919508552,1539.7308468933315,ok,-0.2632080491448505,0.2632080491448505,-0.0261885266662936,0.0261885266662936,-1.173153106668451,1.173153106668451,-0.07613408146571435,0.07613408146571435
98,2026-08-21,09:57:18.250,33,3,90.5,909.3,0.0,0.0,0.0,0.0,0.0,100.0,1005.063,0.003733715,0.01361084,1540.843,0.01837182,0.07446289,22.67401,0.002298339,1497.734,0.0004445391,6.896521,4.8741e-05,100,0,1,0,Kennfeld_v2 (10) korrigiert.csv,99,999.8,1.8103620724144829,3.620724144828966,3.620724144828966,0.0,90.94818963792758,100.0,,True,1004.791744989479,1539.711465072415,ok,-0.2712550105210312,0.2712550105210312,-0.026988856471786463,0.026988856471786463,-1.1315349275851077,1.1315349275851077,-0.0734360948899471,0.0734360948899471
99,2026-08-21,09:59:18.252,34,3,90.5,909.3,0.0,0.0,0.0,0.0,0.0,100.0,1005.076,0.004120194,0.01605225,1540.762,0.02954434,0.1239014,22.65845,0.007101177,1497.734,0.000960408,6.896732,7.738303e-05,100,0,1,0,Kennfeld_v2 (10) korrigiert.csv,100,999.8,1.8103620724144829,3.620724144828966,3.620724144828966,0.0,90.94818963792758,100.0,,True,1004.7965466479072,1539.6879221837355,ok,-0.2794533520927871,0.2794533520927871,-0.027804201084573415,0.027804201084573415,-1.0740778162644347,1.0740778162644347,-0.0697108194688365,0.0697108194688365
100,2026-08-21,10:01:18.254,35,3,90.5,909.3,0.0,0.0,0.0,0.0,0.0,100.0,1005.097,0.004823477,0.01922607,1540.618,0.0337535,0.1373291,22.61537,0.01114249,1497.729,0.001201802,6.897107,8.754e-05,100,0,1,0,Kennfeld_v2 (10) korrigiert.csv,101,999.8,1.8103620724144829,3.620724144828966,3.620724144828966,0.0,90.94818963792758,100.0,,True,1004.8098406833296,1539.6227389973863,ok,-0.28715931667034056,0.28715931667034056,-0.028570308803064836,0.028570308803064836,-0.9952610026136881,0.9952610026136881,-0.06460141336877072,0.06460141336877072
101,2026-08-21,10:03:18.256,36,3,90.5,909.3,0.0,0.0,0.0,0.0,0.0,100.0,1005.115,0.003793034,0.01257324,1540.515,0.01966823,0.0880127,22.5771,0.006018104,1497.726,0.0002847885,6.897374,5.134834e-05,100,0,1,0,Kennfeld_v2 (10) korrigiert.csv,102,999.8,1.8103620724144829,3.620724144828966,3.620724144828966,0.0,90.94818963792758,100.0,,True,1004.8216503831742,1539.564831891526,ok,-0.2933496168258216,0.2933496168258216,-0.029185676945008444,0.029185676945008444,-0.9501681084741449,0.9501681084741449,-0.061678601537417346,0.061678601537417346
102,2026-08-21,10:05:18.258,37,3,90.5,909.3,0.0,0.0,0.0,0.0,0.0,100.0,1005.127,0.0027381,0.01013184,1540.454,0.01861523,0.08459473,22.55964,0.00275189,1497.726,0.0003335122,6.897532,4.935675e-05,100,0,1,0,Kennfeld_v2 (10) korrigiert.csv,103,999.8,1.8103620724144829,3.620724144828966,3.620724144828966,0.0,90.94818963792758,100.0,,True,1004.8270383402886,1539.5384122518674,ok,-0.29996165971135724,0.29996165971135724,-0.029843160089357588,0.029843160089357588,-0.915587748132566,0.915587748132566,-0.059436227770031824,0.059436227770031824
103,2026-08-21,10:07:18.260,38,3,90.5,909.3,0.0,0.0,0.0,0.0,0.0,100.0,1005.135,0.002350864,0.01153564,1540.412,0.01347193,0.06665039,22.55394,0.0006820905,1497.727,0.0005001754,6.897643,3.606391e-05,100,0,1,0,Kennfeld_v2 (10) korrigiert.csv,104,999.8,1.8103620724144829,3.620724144828966,3.620724144828966,0.0,90.94818963792758,100.0,,True,1004.8287972945076,1539.5297872072254,ok,-0.30620270549241013,0.30620270549241013,-0.03046383873732485,0.03046383873732485,-0.8822127927746806,0.8822127927746806,-0.05727122307374135,0.05727122307374135
104,2026-08-21,11:05:46.001,39,3,111.82,909.3,0.0,0.0,0.0,0.0,0.0,100.0,1007.201,0.008499688,0.02874756,1550.118,0.02684178,0.1251221,22.15142,0.00656221,1498.14,0.003745078,6.871685,7.24163e-05,100,0,1,0,Kennfeld_v2 (10) korrigiert.csv,105,1021.1199999999999,2.190144155437167,4.3802883108743345,4.3802883108743345,0.0,89.04927922281418,100.00000000000001,,True,1006.7990314229287,1549.2166362529888,ok,-0.4019685770713295,0.4019685770713295,-0.039909469616425074,0.039909469616425074,-0.9013637470111462,0.9013637470111462,-0.05814807305064171,0.05814807305064171
105,2026-08-21,11:07:46.004,40,3,111.82,909.3,0.0,0.0,0.0,0.0,0.0,100.0,1007.226,0.004667997,0.01776123,1550.054,0.02099051,0.09545898,22.16984,0.002204482,1498.15,0.001482584,6.871858,5.594664e-05,100,0,1,0,Kennfeld_v2 (10) korrigiert.csv,106,1021.1199999999999,2.190144155437167,4.3802883108743345,4.3802883108743345,0.0,89.04927922281418,100.00000000000001,,True,1006.7932038418908,1549.2389863327285,ok,-0.4327961581092268,0.4327961581092268,-0.042969120942988645,0.042969120942988645,-0.8150136672716144,0.8150136672716144,-0.05257969511201638,0.05257969511201638
106,2026-08-21,11:09:46.005,41,3,111.82,909.3,0.0,0.0,0.0,0.0,0.0,100.0,1007.244,0.005011912,0.01617432,1549.979,0.02686486,0.1311035,22.17432,0.001154546,1498.155,0.0009107009,6.872058,7.105092e-05,100,0,1,0,Kennfeld_v2 (10) korrigiert.csv,107,1021.1199999999999,2.190144155437167,4.3802883108743345,4.3802883108743345,0.0,89.04927922281418,100.00000000000001,,True,1006.7917864925485,1549.2444221353114,ok,-0.4522135074515745,0.4522135074515745,-0.044896123228490264,0.044896123228490264,-0.7345778646886174,0.7345778646886174,-0.047392762397982,0.047392762397982
107,2026-08-21,11:11:46.007,42,3,111.82,909.3,0.0,0.0,0.0,0.0,0.0,100.0,1007.258,0.001945759,0.007202148,1549.919,0.01705465,0.06848145,22.18006,0.004046079,1498.16,0.00155028,6.872219,4.574356e-05,100,1,1,1,Kennfeld_v2 (10) korrigiert.csv,108,1021.1199999999999,2.190144155437167,4.3802883108743345,4.3802883108743345,0.0,89.04927922281418,100.00000000000001,,True,1006.7899705133367,1549.2513867302507,ok,-0.4680294866633403,0.4680294866633403,-0.046465700611297234,0.046465700611297234,-0.6676132697493813,0.6676132697493813,-0.04307407482257984,0.04307407482257984
108,2026-08-21,11:13:46.010,43,3,111.82,909.3,0.0,0.0,0.0,0.0,0.0,100.0,1007.264,0.0008476325,0.003662109,1549.901,0.01170695,0.06335449,22.20174,0.006423451,1498.167,0.00149423,6.872272,3.155615e-05,100,1,1,1,Kennfeld_v2 (10) korrigiert.csv,109,1021.1199999999999,2.190144155437167,4.3802883108743345,4.3802883108743345,0.0,89.04927922281418,100.00000000000001,,True,1006.7831115498043,1549.2776917547853,ok,-0.4808884501957209,0.4808884501957209,-0.047742046791677345,0.047742046791677345,-0.62330824521473,0.62330824521473,-0.04021600381022594,0.04021600381022594
109,2026-08-21,11:15:46.012,44,3,111.82,909.3,0.0,0.0,0.0,0.0,0.0,100.0,1007.271,0.002620968,0.008911133,1549.864,0.01899815,0.0859375,22.21679,0.0008671654,1498.171,0.0005993512,6.872375,5.04556e-05,100,1,1,1,Kennfeld_v2 (10) korrigiert.csv,110,1021.1199999999999,2.190144155437167,4.3802883108743345,4.3802883108743345,0.0,89.04927922281418,100.00000000000001,,True,1006.7783501348504,1549.2959521366586,ok,-0.49264986514958764,0.49264986514958764,-0.04890936651105687,0.04890936651105687,-0.5680478633414623,0.5680478633414623,-0.036651465118324074,0.036651465118324074
110,2026-08-21,11:17:46.014,45,3,111.82,909.3,0.0,0.0,0.0,0.0,0.0,100.0,1007.282,0.003547078,0.01257324,1549.79,0.02546176,0.1049805,22.21436,0.002749022,1498.172,0.0002955951,6.87257,6.676916e-05,100,0,1,0,Kennfeld_v2 (10) korrigiert.csv,111,1021.1199999999999,2.190144155437167,4.3802883108743345,4.3802883108743345,0.0,89.04927922281418,100.00000000000001,,True,1006.7791189216429,1549.2930037968185,ok,-0.5028810783571771,0.5028810783571771,-0.049924557210113664,0.049924557210113664,-0.4969962031814248,0.4969962031814248,-0.032068615953221066,0.032068615953221066
111,2026-08-21,11:19:46.016,46,3,111.82,909.3,0.0,0.0,0.0,0.0,0.0,100.0,1007.292,0.001831068,0.007446289,1549.726,0.01420558,0.06835937,22.20855,0.001443972,1498.174,0.0009807581,6.872737,3.780618e-05,100,1,1,1,Kennfeld_v2 (10) korrigiert.csv,112,1021.1199999999999,2.190144155437167,4.3802883108743345,4.3802883108743345,0.0,89.04927922281418,100.00000000000001,,True,1006.7809570494358,1549.2859544518594,ok,-0.5110429505642742,0.5110429505642742,-0.05073434024734379,0.05073434024734379,-0.44004554814068797,0.44004554814068797,-0.028395054876841967,0.028395054876841967
112,2026-08-21,11:21:46.018,47,3,111.82,909.3,0.0,0.0,0.0,0.0,0.0,100.0,1007.297,0.0009323555,0.004333496,1549.705,0.0115305,0.05236816,22.22034,0.004595897,1498.179,0.001166527,6.872797,3.104092e-05,100,1,1,1,Kennfeld_v2 (10) korrigiert.csv,113,1021.1199999999999,2.190144155437167,4.3802883108743345,4.3802883108743345,0.0,89.04927922281418,100.00000000000001,,True,1006.7772270099795,1549.300259372291,ok,-0.5197729900205559,0.5197729900205559,-0.05160076819652554,0.05160076819652554,-0.4047406277088612,0.4047406277088612,-0.026117269267948495,0.026117269267948495
113,2026-08-21,11:23:46.020,48,3,111.82,909.3,0.0,0.0,0.0,0.0,0.0,100.0,1007.303,0.00241025,0.009338379,1549.664,0.01871101,0.07727051,22.23066,0.0008618447,1498.182,0.0003274824,6.872909,4.952858e-05,100,1,1,1,Kennfeld_v2 (10) korrigiert.csv,114,1021.1199999999999,2.190144155437167,4.3802883108743345,4.3802883108743345,0.0,89.04927922281418,100.00000000000001,,True,1006.7739620376277,1549.3127806221014,ok,-0.5290379623722856,0.5290379623722856,-0.05252024091780583,0.05252024091780583,-0.3512193778985875,0.3512193778985875,-0.022664227722821687,0.022664227722821687
114,2026-08-21,11:25:46.021,49,3,111.82,909.3,0.0,0.0,0.0,0.0,0.0,100.0,1007.313,0.002003473,0.008361816,1549.603,0.01608135,0.08349609,22.22548,0.000896983,1498.183,0.000512754,6.873067,4.244728e-05,100,1,1,1,Kennfeld_v2 (10) korrigiert.csv,115,1021.1199999999999,2.190144155437167,4.3802883108743345,4.3802883108743345,0.0,89.04927922281418,100.00000000000001,,True,1006.7756008514361,1549.3064957435163,ok,-0.5373991485638498,0.5373991485638498,-0.0533497680029792,0.0533497680029792,-0.29650425648378587,0.29650425648378587,-0.019134207696021876,0.019134207696021876
115,2026-08-21,11:27:46.024,50,3,111.82,909.3,0.0,0.0,0.0,0.0,0.0,100.0,1007.319,0.0009509423,0.004638672,1549.575,0.009783585,0.05371094,22.23057,0.00308857,1498.186,0.001029314,6.873144,2.627949e-05,100,1,1,1,Kennfeld_v2 (10) korrigiert.csv,116,1021.1199999999999,2.190144155437167,4.3802883108743345,4.3802883108743345,0.0,89.04927922281418,100.00000000000001,,True,1006.7739905112294,1549.312671425581,ok,-0.5450094887705745,0.5450094887705745,-0.05410495471350928,0.05410495471350928,-0.2623285744191435,0.2623285744191435,-0.0169290659967503,0.0169290659967503
116,2026-08-21,11:29:46.026,51,3,111.82,909.3,0.0,0.0,0.0,0.0,0.0,100.0,1007.322,0.0006359206,0.003173828,1549.566,0.008845149,0.03967285,22.24629,0.005105913,1498.19,0.00129869,6.873173,2.296626e-05,100,1,1,1,Kennfeld_v2 (10) korrigiert.csv,117,1021.1199999999999,2.190144155437167,4.3802883108743345,4.3802883108743345,0.0,89.04927922281418,100.00000000000001,,True,1006.7690171205668,1549.3317443042347,ok,-0.5529828794332161,0.5529828794332161,-0.05489633696407069,0.05489633696407069,-0.23425569576534144,0.23425569576534144,-0.01511750359554491,0.01511750359554491
117,2026-08-21,11:31:46.027,52,3,111.82,909.3,0.0,0.0,0.0,0.0,0.0,100.0,1007.324,0.001189352,0.006103516,1549.557,0.009893992,0.04589844,22.26478,0.003209091,1498.194,0.0007670568,6.873202,2.679191e-05,100,1,1,1,Kennfeld_v2 (10) korrigiert.csv,118,1021.1199999999999,2.190144155437167,4.3802883108743345,4.3802883108743345,0.0,89.04927922281418,100.00000000000001,,True,1006.7631673714818,1549.3541776967213,ok,-0.560832628518142,0.560832628518142,-0.05567549552260663,0.05567549552260663,-0.2028223032787082,0.2028223032787082,-0.013089050824119939,0.013089050824119939
118,2026-08-21,11:33:46.030,53,3,111.82,909.3,0.0,0.0,0.0,0.0,0.0,100.0,1007.33,0.001810388,0.007202148,1549.52,0.01355285,0.06555176,22.27102,0.000729275,1498.197,0.0004692997,6.873302,3.597971e-05,100,1,1,1,Kennfeld_v2 (10) korrigiert.csv,119,1021.1199999999999,2.190144155437167,4.3802883108743345,4.3802883108743345,0.0,89.04927922281418,100.00000000000001,,True,1006.7611931988396,1549.3617484403783,ok,-0.5688068011604628,0.5688068011604628,-0.05646677862869792,0.05646677862869792,-0.15825155962170356,0.15825155962170356,-0.010212940757247636,0.010212940757247636
119,2026-08-21,11:35:46.031,54,3,111.82,909.3,0.0,0.0,0.0,0.0,0.0,100.0,1007.341,0.003122292,0.01202393,1549.443,0.01866777,0.07788086,22.25926,0.00450797,1498.196,0.0004525657,6.873501,4.835844e-05,100,0,1,0,Kennfeld_v2 (10) korrigiert.csv,120,1021.1199999999999,2.190144155437167,4.3802883108743345,4.3802883108743345,0.0,89.04927922281418,100.00000000000001,,True,1006.7649137545667,1549.3474804704033,ok,-0.5760862454333164,0.5760862454333164,-0.05718880155114469,0.05718880155114469,-0.09551952959668597,0.09551952959668597,-0.006164765634920805,0.006164765634920805
120,2026-08-21,11:37:46.033,55,3,111.82,909.3,0.0,0.0,0.0,0.0,0.0,100.0,1007.348,0.0009820411,0.004577637,1549.418,0.008749021,0.04846191,22.25797,0.00274513,1498.198,0.001013535,6.873569,2.333496e-05,100,1,1,1,Kennfeld_v2 (10) korrigiert.csv,121,1021.1199999999999,2.190144155437167,4.3802883108743345,4.3802883108743345,0.0,89.04927922281418,100.00000000000001,,True,1006.7653218766454,1549.3459153536703,ok,-0.5826781233545262,0.5826781233545262,-0.057842783561840215,0.057842783561840215,-0.07208464632958567,0.07208464632958567,-0.004652369233453185,0.004652369233453185
121,2026-08-21,11:50:07.275,56,3,111.82,1126.73,0.0,0.0,0.0,0.0,0.0,100.0,1005.509,0.003952621,0.01379395,1538.678,0.01420867,0.06323242,22.24277,0.008930723,1497.752,0.0009544284,6.90221,3.738678e-05,100,0,1,0,Kennfeld_v2 (10) korrigiert.csv,122,1238.55,1.805659844172621,3.6113196883452425,3.6113196883452425,0.0,90.9717007791369,100.0,,True,1004.9025438505672,1538.9361071008213,ok,-0.6064561494328018,0.6064561494328018,-0.060313348705262886,0.060313348705262886,0.2581071008212348,0.2581071008212348,0.01677460136696793,0.01677460136696793
122,2026-08-21,11:52:07.277,57,3,111.82,1126.73,0.0,0.0,0.0,0.0,0.0,100.0,1005.52,0.001589973,0.006713867,1538.682,0.01378537,0.07458496,22.24244,0.003231619,1497.757,0.001209928,6.9022,3.654782e-05,100,1,1,1,Kennfeld_v2 (10) korrigiert.csv,123,1238.55,1.805659844172621,3.6113196883452425,3.6113196883452425,0.0,90.9717007791369,100.0,,True,1004.902645673963,1538.9356069054832,ok,-0.6173543260370025,0.6173543260370025,-0.06139652379236638,0.06139652379236638,0.2536069054831387,0.2536069054831387,0.016482086973340734,0.016482086973340734
123,2026-08-21,11:54:07.279,58,3,111.82,1126.73,0.0,0.0,0.0,0.0,0.0,100.0,1005.525,0.001249963,0.00604248,1538.673,0.01248271,0.06164551,22.25328,0.002214938,1497.76,0.0006007822,6.902225,3.367032e-05,100,1,1,1,Kennfeld_v2 (10) korrigiert.csv,124,1238.55,1.805659844172621,3.6113196883452425,3.6113196883452425,0.0,90.9717007791369,100.0,,True,1004.8993009289616,1538.9520374985127,ok,-0.6256990710384116,0.6256990710384116,-0.06222610785792612,0.06222610785792612,0.2790374985127073,0.2790374985127073,0.01813494475516938,0.01813494475516938
124,2026-08-21,11:56:07.281,59,3,111.82,1126.73,0.0,0.0,0.0,0.0,0.0,100.0,1005.527,0.0005959686,0.002685547,1538.676,0.01351688,0.06640625,22.26413,0.004040003,1497.763,0.0009113923,6.90222,3.5937e-05,100,1,1,1,Kennfeld_v2 (10) korrigiert.csv,125,1238.55,1.805659844172621,3.6113196883452425,3.6113196883452425,0.0,90.9717007791369,100.0,,True,1004.8959530968838,1538.968483112693,ok,-0.6310469031162711,0.6310469031162711,-0.06275782779739093,0.06275782779739093,0.2924831126931622,0.2924831126931622,0.01900875250495635,0.01900875250495635
125,2026-08-21,11:58:07.283,60,3,111.82,1126.73,0.0,0.0,0.0,0.0,0.0,100.0,1005.527,0.000717266,0.003173828,1538.705,0.01429893,0.0760498,22.28354,0.005982817,1497.767,0.001171027,6.902148,3.757009e-05,100,1,1,1,Kennfeld_v2 (10) korrigiert.csv,126,1238.55,1.805659844172621,3.6113196883452425,3.6113196883452425,0.0,90.9717007791369,100.0,,True,1004.889964022068,1538.9979029912706,ok,-0.637035977931987,0.637035977931987,-0.0633534433120132,0.0633534433120132,0.29290299127069375,0.29290299127069375,0.01903568203591291,0.01903568203591291
126,2026-08-21,12:00:07.285,61,3,111.82,1126.73,0.0,0.0,0.0,0.0,0.0,100.0,1005.526,0.0009726001,0.004638672,1538.719,0.01491263,0.07104492,22.30175,0.002227603,1497.77,0.0003094005,6.902115,4.025316e-05,100,1,1,1,Kennfeld_v2 (10) korrigiert.csv,127,1238.55,1.805659844172621,3.6113196883452425,3.6113196883452425,0.0,90.9717007791369,100.0,,True,1004.884345210209,1539.0255036245796,ok,-0.641654789791005,0.641654789791005,-0.06381284917456187,0.06381284917456187,0.3065036245795909,0.3065036245795909,0.01991940208573436,0.01991940208573436
127,2026-08-21,12:02:07.287,62,3,111.82,1126.73,0.0,0.0,0.0,0.0,0.0,100.0,1005.531,0.001638052,0.006103516,1538.693,0.01313226,0.05639648,22.30183,0.001312535,1497.771,0.0002170212,6.902187,3.517875e-05,100,1,1,1,Kennfeld_v2 (10) korrigiert.csv,128,1238.55,1.805659844172621,3.6113196883452425,3.6113196883452425,0.0,90.9717007791369,100.0,,True,1004.8843205256883,1539.0256248785745,ok,-0.646679474311668,0.646679474311668,-0.06431223645135435,0.06431223645135435,0.3326248785745065,0.3326248785745065,0.021617364774812554,0.021617364774812554
128,2026-08-21,12:04:07.289,63,3,111.82,1126.73,0.0,0.0,0.0,0.0,0.0,100.0,1005.533,0.0006492182,0.003112793,1538.694,0.01002952,0.06335449,22.30616,0.00310391,1497.773,0.0007495368,6.902183,2.683043e-05,100,1,1,1,Kennfeld_v2 (10) korrigiert.csv,129,1238.55,1.805659844172621,3.6113196883452425,3.6113196883452425,0.0,90.9717007791369,100.0,,True,1004.8829844758862,1539.0321877399842,ok,-0.6500155241137691,0.6500155241137691,-0.06464387783531411,0.06464387783531411,0.33818773998427787,0.33818773998427787,0.021978882089894278,0.021978882089894278
129,2026-08-21,12:06:07.291,64,3,111.82,1126.73,0.0,0.0,0.0,0.0,0.0,100.0,1005.532,0.0007675263,0.003601074,1538.709,0.01275108,0.0612793,22.32215,0.004509008,1497.776,0.0009008342,6.902149,3.365319e-05,100,1,1,1,Kennfeld_v2 (10) korrigiert.csv,130,1238.55,1.805659844172621,3.6113196883452425,3.6113196883452425,0.0,90.9717007791369,100.0,,True,1004.8780506547741,1539.056423153305,ok,-0.6539493452258966,0.6539493452258966,-0.06503516001737356,0.06503516001737356,0.34742315330504425,0.34742315330504425,0.022578873153081203,0.022578873153081203
130,2026-08-21,12:08:07.293,65,3,111.82,1126.73,0.0,0.0,0.0,0.0,0.0,100.0,1005.532,0.00106485,0.00402832,1538.713,0.01350093,0.0625,22.33696,0.001791943,1497.779,0.0003675566,6.902142,3.636668e-05,100,1,1,1,Kennfeld_v2 (10) korrigiert.csv,131,1238.55,1.805659844172621,3.6113196883452425,3.6113196883452425,0.0,90.9717007791369,100.0,,True,1004.8734809275861,1539.0788698230956,ok,-0.6585190724139238,0.6585190724139238,-0.06548961867090493,0.06548961867090493,0.3658698230956361,0.3658698230956361,0.023777652043989756,0.023777652043989756
131,2026-08-21,12:10:07.295,66,3,111.82,1126.73,0.0,0.0,0.0,0.0,0.0,100.0,1005.537,0.00110771,0.005310059,1538.686,0.01077992,0.06323242,22.33641,0.001026353,1497.779,0.0003549381,6.902214,2.889271e-05,100,1,1,1,Kennfeld_v2 (10) korrigiert.csv,132,1238.55,1.805659844172621,3.6113196883452425,3.6113196883452425,0.0,90.9717007791369,100.0,,True,1004.8736506339134,1539.0780362240976,ok,-0.6633493660866634,0.6633493660866634,-0.06596966258692255,0.06596966258692255,0.3920362240976374,0.3920362240976374,0.02547863723317411,0.02547863723317411
132,2026-08-21,12:23:55.698,67,3,111.82,1126.73,0.0,24.6,0.0,0.0,0.0,100.0,1006.885,0.002792635,0.01086426,1550.489,0.01277248,0.05810547,22.70935,0.002799913,1498.183,0.0004738559,6.870854,3.358477e-05,100,0,1,0,Kennfeld_v2 (10) korrigiert.csv,133,1263.1499999999999,1.7704943989233266,3.5409887978466537,5.4885009697977285,0.0,89.2000158334323,100.00000000000001,,True,1006.0840199903931,1549.0409739345357,ok,-0.8009800096068602,0.8009800096068602,-0.07955029716470702,0.07955029716470702,-1.448026065464319,1.448026065464319,-0.09339157294662,0.09339157294662
133,2026-08-21,12:25:55.700,68,3,111.82,1126.73,0.0,24.6,0.0,0.0,0.0,100.0,1006.898,0.003804355,0.01525879,1550.434,0.02293235,0.09265137,22.69895,0.005885815,1498.183,0.0009385633,6.870998,5.933484e-05,100,0,1,0,Kennfeld_v2 (10) korrigiert.csv,134,1263.1499999999999,1.7704943989233266,3.5409887978466537,5.4885009697977285,0.0,89.2000158334323,100.00000000000001,,True,1006.0875038202048,1549.0304189877122,ok,-0.8104961797952228,0.8104961797952228,-0.08049436783022935,0.08049436783022935,-1.4035810122877592,1.4035810122877592,-0.09052826578156563,0.09052826578156563
134,2026-08-21,12:27:55.702,69,3,111.82,1126.73,0.0,24.6,0.0,0.0,0.0,100.0,1006.915,0.005093287,0.02038574,1550.34,0.02352681,0.09606934,22.66914,0.007088593,1498.179,0.0006738661,6.871239,6.059124e-05,100,0,1,0,Kennfeld_v2 (10) korrigiert.csv,135,1263.1499999999999,1.7704943989233266,3.5409887978466537,5.4885009697977285,0.0,89.2000158334323,100.00000000000001,,True,1006.0974896755326,1549.000164380812,ok,-0.817510324467321,0.817510324467321,-0.08118960631903596,0.08118960631903596,-1.339835619187852,1.339835619187852,-0.08642205059456971,0.08642205059456971
135,2026-08-21,12:29:55.704,70,3,111.82,1126.73,0.0,24.6,0.0,0.0,0.0,100.0,1006.927,0.001710357,0.006530762,1550.293,0.01228119,0.06835937,22.65433,0.001684813,1498.179,0.0002289848,6.871359,3.219413e-05,100,1,1,1,Kennfeld_v2 (10) korrigiert.csv,136,1263.1499999999999,1.7704943989233266,3.5409887978466537,5.4885009697977285,0.0,89.2000158334323,100.00000000000001,,True,1006.1024507759942,1548.9851332320118,ok,-0.8245492240058638,0.8245492240058638,-0.08188768639691495,0.08188768639691495,-1.3078667679881164,1.3078667679881164,-0.08436255391646073,0.08436255391646073
136,2026-08-21,12:31:55.707,71,3,111.82,1126.73,0.0,24.6,0.0,0.0,0.0,100.0,1006.933,0.002131416,0.009521484,1550.268,0.01433383,0.05187988,22.64925,0.001351045,1498.18,0.0005160138,6.871424,3.776592e-05,100,1,1,1,Kennfeld_v2 (10) korrigiert.csv,137,1263.1499999999999,1.7704943989233266,3.5409887978466537,5.4885009697977285,0.0,89.2000158334323,100.00000000000001,,True,1006.1041524898218,1548.9799773353357,ok,-0.8288475101782069,0.8288475101782069,-0.08231406758723837,0.08231406758723837,-1.2880226646643678,1.2880226646643678,-0.08308387096065763,0.08308387096065763
137,2026-08-21,12:33:55.709,72,3,111.82,1126.73,0.0,24.6,0.0,0.0,0.0,100.0,1006.944,0.00407205,0.01617432,1550.212,0.01888598,0.08337402,22.63753,0.005440135,1498.179,0.0006053198,6.871567,4.872881e-05,100,0,1,0,Kennfeld_v2 (10) korrigiert.csv,138,1263.1499999999999,1.7704943989233266,3.5409887978466537,5.4885009697977285,0.0,89.2000158334323,100.00000000000001,,True,1006.1080784898888,1548.9680821569882,ok,-0.8359215101111204,0.8359215101111204,-0.08301569005933998,0.08301569005933998,-1.2439178430117863,1.2439178430117863,-0.08024178905928907,0.08024178905928907
138,2026-08-21,12:35:55.711,73,3,111.82,1126.73,0.0,24.6,0.0,0.0,0.0,100.0,1006.956,0.003680891,0.01470947,1550.171,0.0191065,0.09484863,22.62075,0.003666479,1498.178,0.0004242783,6.871671,5.00775e-05,100,0,1,0,Kennfeld_v2 (10) korrigiert.csv,139,1263.1499999999999,1.7704943989233266,3.5409887978466537,5.4885009697977285,0.0,89.2000158334323,100.00000000000001,,True,1006.1136995009019,1548.9510511572346,ok,-0.8423004990980871,0.8423004990980871,-0.0836481930787529,0.0836481930787529,-1.2199488427654614,1.2199488427654614,-0.07869769481982707,0.07869769481982707
139,2026-08-21,12:37:55.713,74,3,111.82,1126.73,0.0,24.6,0.0,0.0,0.0,100.0,1006.969,0.003979726,0.01409912,1550.093,0.01584499,0.07763672,22.59386,0.006840028,1498.176,0.0005624969,6.871872,4.099772e-05,100,0,1,0,Kennfeld_v2 (10) korrigiert.csv,140,1263.1499999999999,1.7704943989233266,3.5409887978466537,5.4885009697977285,0.0,89.2000158334323,100.00000000000001,,True,1006.1227071810854,1548.9237584633163,ok,-0.8462928189146623,0.8462928189146623,-0.08404358216734202,0.08404358216734202,-1.169241536683785,1.169241536683785,-0.07543041202584522,0.07543041202584522
140,2026-08-21,12:39:55.715,75,3,111.82,1126.73,0.0,24.6,0.0,0.0,0.0,100.0,1006.976,0.001813318,0.008239746,1550.07,0.01124392,0.05249023,22.5917,0.001210053,1498.177,0.0005983974,6.871932,2.967821e-05,100,1,1,1,Kennfeld_v2 (10) korrigiert.csv,141,1263.1499999999999,1.7704943989233266,3.5409887978466537,5.4885009697977285,0.0,89.2000158334323,100.00000000000001,,True,1006.1234307429876,1548.9215660911125,ok,-0.8525692570124193,0.8525692570124193,-0.0846662936368314,0.0846662936368314,-1.148433908887455,1.148433908887455,-0.07408916428854535,0.07408916428854535
141,2026-08-21,12:41:55.717,76,3,111.82,1126.73,0.0,24.6,0.0,0.0,0.0,100.0,1006.979,0.002365884,0.0123291,1550.107,0.02115677,0.09606934,22.59566,0.001540057,1498.179,0.0005528888,6.871836,5.619507e-05,100,0,1,0,Kennfeld_v2 (10) korrigiert.csv,142,1263.1499999999999,1.7704943989233266,3.5409887978466537,5.4885009697977285,0.0,89.2000158334323,100.00000000000001,,True,1006.122104212793,1548.9255854373232,ok,-0.8568957872070087,0.8568957872070087,-0.08509569585929881,0.08509569585929881,-1.181414562676764,1.181414562676764,-0.07621503307041153,0.07621503307041153
142,2026-08-21,12:43:55.719,77,3,111.82,1126.73,0.0,24.6,0.0,0.0,0.0,100.0,1006.955,0.1121807,0.5703125,1550.044,0.02385793,0.1103516,22.57772,0.009616171,1498.168,0.02748853,6.871995,6.099964e-05,100,0,1,0,Kennfeld_v2 (10) korrigiert.csv,143,1263.1499999999999,1.7704943989233266,3.5409887978466537,5.4885009697977285,0.0,89.2000158334323,100.00000000000001,,True,1006.1281137951192,1548.9073764814573,ok,-0.8268862048807932,0.8268862048807932,-0.08211749332202464,0.08211749332202464,-1.1366235185428195,1.1366235185428195,-0.07332846800109026,0.07332846800109026
143,2026-08-21,12:57:07.473,78,3,111.82,1126.73,20.08,24.6,0.0,0.0,0.0,100.0,1004.172,0.01222185,0.04437256,1563.705,0.03809045,0.1635742,22.96848,0.0009297537,1497.583,0.002642595,6.836262,9.893507e-05,100,0,1,0,Kennfeld_v2 (10) korrigiert.csv,144,1283.2299999999998,1.742789679168972,5.050380680002806,5.402616834082745,0.0,87.8042128067455,100.00000000000001,,True,1003.524467926162,1562.3515762707268,ok,-0.6475320738380788,0.6475320738380788,-0.06448417938740363,0.06448417938740363,-1.3534237292731177,1.3534237292731177,-0.08655236948613183,0.08655236948613183
