Repository: niklasreeker/sim_par_ink_prop

File: y_4/hybrid_model_comparison.csv (part 1 of 3)
SeqNo,Date,UTC Time,Nr,ProbeNr,m_SL120,m_Wasser,m_IPA,m_PG,m_MG,m_vorher,m_nachher,Pumpe_pct,Rho_M,Rho_S,Rho_Sp,C_M,C_S,C_Sp,T_M,T_S,Per_M,Per_S,RunT_M,RunT_S,N,Stabil,SensOK,Gueltig,Source_File,Source_Path,Source_Row,Measurement_Time_UTC,Experiment_Key,Phase,Experiment_Elapsed_h,Phase_Elapsed_h,m_Al_nom_g,m_IPA_nom_g,m_PG_nom_g,m_Water_nom_g,m_MG_nom_g,m_Total_nom_g,Selected_For_Calibration,Selection_Method,IPA_Evaporation_Rate_g_h,IPA_Loss_g,m_IPA_eff_g,m_Total_eff_g,Al_wt_pct_eff,IPA_wt_pct_eff,PG_wt_pct_eff,MG_wt_pct_eff,Water_wt_pct_eff,Composition_Sum_wt_pct,Rho_Physics_kg_m3,C_Physics_m_s,Simulation_Status,A_Rho_kg_m3,A_C_m_s,A_Rho_Field_kg_m3,A_C_Field_m_s,Calibration_Distance,Calibration_Extrapolation,Calibration_Outside_Axes,Calibration_MG_Axis_Used,Rho_Hybrid_kg_m3,C_Hybrid_m_s
167,2026-08-27,08:21:42.504,1,4,90.51,909.45,0.0,0.0,0.0,0.0,0.0,100.0,1005.412,0.006453838,0.02374268,1541.195,0.04207953,0.1810303,22.69697,0.00235366,1497.822,0.001939161,6.895585,0.000113237,100,0,1,0,Kennfeld_v2 (13).csv,C:\Users\nikla\OneDrive\Documents\01_Uni\01_Master\00_Masterarbeit\sim_par_ink_prop\laboratory_measurement_L-Com\measurement_data\Kennfeld_v2 (13).csv,168,2026-08-27 08:21:42.504000+00:00,Kennfeld_v2 (13).csv|Probe=4,1,0.0,0.0,18.102,36.204,36.204,909.45,0.0,999.96,True,evaluation,1.6137895702642109,0.0,36.204,999.96,1.8102724108964359,3.6205448217928717,3.6205448217928717,0.0,90.94863794551782,100.0,1006.2200825420701,1538.8115772693739,ok,-0.8080825420701103,2.38342273062608,-1.2504760741797627,2.426226692209181,0.012125429155271756,False,,True,1004.9696064678903,1541.237803961583
168,2026-08-27,08:23:42.506,2,4,90.51,909.45,0.0,0.0,0.0,0.0,0.0,100.0,1005.43,0.002727923,0.01074219,1541.082,0.02549733,0.1032715,22.70407,0.001796501,1497.828,0.0009767929,6.895888,6.863462e-05,100,0,1,0,Kennfeld_v2 (13).csv,C:\Users\nikla\OneDrive\Documents\01_Uni\01_Master\00_Masterarbeit\sim_par_ink_prop\laboratory_measurement_L-Com\measurement_data\Kennfeld_v2 (13).csv,169,2026-08-27 08:23:42.506000+00:00,Kennfeld_v2 (13).csv|Probe=4,1,0.033333888888888885,0.033333888888888885,18.102,36.204,36.204,909.45,0.0,999.96,True,evaluation,1.6137895702642109,0.05379388222523495,36.150206117774765,999.9062061177748,1.8103698016119565,3.6153597104003556,3.620739603223913,0.0,90.95353088476378,100.0,1006.2271846325394,1538.7798707076615,ok,-0.7971846325394836,2.302129292338577,-1.2503683622074488,2.425401919629065,0.0082025522784877,False,,True,1004.9768162703319,1541.2052726272907
169,2026-08-27,08:25:42.507,3,4,90.51,909.45,0.0,0.0,0.0,0.0,0.0,100.0,1005.44,0.002691666,0.009521484,1541.023,0.02032704,0.09973145,22.71082,0.002235276,1497.832,0.001175432,6.896049,5.469877e-05,100,1,1,1,Kennfeld_v2 (13).csv,C:\Users\nikla\OneDrive\Documents\01_Uni\01_Master\00_Masterarbeit\sim_par_ink_prop\laboratory_measurement_L-Com\measurement_data\Kennfeld_v2 (13).csv,170,2026-08-27 08:25:42.507000+00:00,Kennfeld_v2 (13).csv|Probe=4,1,0.06666749999999999,0.06666749999999999,18.102,36.204,36.204,909.45,0.0,999.96,True,evaluation,1.6137895702642109,0.10758731617558927,36.09641268382441,999.8524126838245,1.8104672019953663,3.6101740842864674,3.6209344039907325,0.0,90.95842430972743,100.0,1006.2343997504022,1538.7475263523638,ok,-0.7943997504021354,2.2754736476360904,-1.2502861284093814,2.4247350646874293,0.004290924155291993,False,,True,1004.9841136219928,1541.1722614170512
170,2026-08-27,08:27:42.510,4,4,90.51,909.45,0.0,0.0,0.0,0.0,0.0,100.0,1005.448,0.002297311,0.008850098,1540.978,0.02302956,0.1134033,22.7204,0.001824217,1497.835,0.000789593,6.896172,6.200865e-05,100,1,1,1,Kennfeld_v2 (13).csv,C:\Users\nikla\OneDrive\Documents\01_Uni\01_Master\00_Masterarbeit\sim_par_ink_prop\laboratory_measurement_L-Com\measurement_data\Kennfeld_v2 (13).csv,171,2026-08-27 08:27:42.510000+00:00,Kennfeld_v2 (13).csv|Probe=4,1,0.10000166666666666,0.10000166666666666,18.102,36.204,36.204,909.45,0.0,999.96,True,evaluation,1.6137895702642109,0.16138164667570484,36.04261835332429,999.7986183533243,1.8105646144834775,3.604987813714601,3.621129228966955,0.0,90.96331834283497,100.0,1006.2407327924608,1538.720381695599,ok,-0.7927327924608107,2.2576183044011486,-1.250248008397859,2.4244114608484653,0.0006524291640039087,False,,True,1004.9904847840629,1541.1447931564473
171,2026-08-27,08:29:42.512,5,4,90.51,909.45,0.0,0.0,0.0,0.0,0.0,100.0,1005.456,0.002075649,0.007507324,1540.919,0.01618988,0.07250977,22.72723,0.001707074,1497.839,0.0008585331,6.89633,4.366728e-05,100,1,1,1,Kennfeld_v2 (13).csv,C:\Users\nikla\OneDrive\Documents\01_Uni\01_Master\00_Masterarbeit\sim_par_ink_prop\laboratory_measurement_L-Com\measurement_data\Kennfeld_v2 (13).csv,172,2026-08-27 08:29:42.512000+00:00,Kennfeld_v2 (13).csv|Probe=4,1,0.13333555555555554,0.13333555555555554,18.102,36.204,36.204,909.45,0.0,999.96,True,evaluation,1.6137895702642109,0.2151755289009398,35.98882447109906,999.7448244710992,1.8106620366428612,3.5998010282412247,3.6213240732857224,0.0,90.96821286183018,99.99999999999999,1006.2479301045562,1538.6881926473127,ok,-0.7919301045561724,2.230807352687407,-1.2502892681254734,2.424781455093131,0.0036515164833785673,False,,True,1004.9976408364307,1541.1129741024058
172,2026-08-27,08:31:42.513,6,4,90.51,909.45,0.0,0.0,0.0,0.0,0.0,100.0,1005.463,0.00198125,0.008239746,1540.872,0.01796841,0.08105469,22.73334,0.001372374,1497.842,0.0006508324,6.896458,4.84009e-05,100,1,1,1,Kennfeld_v2 (13).csv,C:\Users\nikla\OneDrive\Documents\01_Uni\01_Master\00_Masterarbeit\sim_par_ink_prop\laboratory_measurement_L-Com\measurement_data\Kennfeld_v2 (13).csv,173,2026-08-27 08:31:42.513000+00:00,Kennfeld_v2 (13).csv|Probe=4,1,0.16666916666666667,0.16666916666666667,18.102,36.204,36.204,909.45,0.0,999.96,True,evaluation,1.6137895702642109,0.2689689628512942,35.935031037148704,999.6910310371487,1.810759468474948,3.594613727790197,3.621518936949896,0.0,90.97310786678496,100.0,1006.2553561533167,1538.6546867341076,ok,-0.7923561533167458,2.2173132658924715,-1.250478164285558,2.4265149689855754,0.0075594284968163224,False,,True,1005.0048779890311,1541.0812017030933
173,2026-08-27,08:33:42.516,7,4,90.51,909.45,0.0,0.0,0.0,0.0,0.0,100.0,1005.47,0.001763186,0.006591797,1540.819,0.01639983,0.07788086,22.73572,0.0007430151,1497.844,0.0006217844,6.896601,4.400299e-05,100,1,1,1,Kennfeld_v2 (13).csv,C:\Users\nikla\OneDrive\Documents\01_Uni\01_Master\00_Masterarbeit\sim_par_ink_prop\laboratory_measurement_L-Com\measurement_data\Kennfeld_v2 (13).csv,174,2026-08-27 08:33:42.516000+00:00,Kennfeld_v2 (13).csv|Probe=4,1,0.2000033333333333,0.2000033333333333,18.102,36.204,36.204,909.45,0.0,999.96,True,evaluation,1.6137895702642109,0.3227632933514097,35.88123670664859,999.6372367066487,1.8108569124173366,3.5894257825829894,3.621713824834673,0.0,90.978003480165,100.0,1006.2639527965645,1538.6143368933451,ok,-0.7939527965644402,2.2046631066548343,-1.250950084950453,2.430899161085086,0.011483522260519446,False,,True,1005.013002711614,1541.0452360544302
174,2026-08-27,08:35:42.518,8,4,90.51,909.45,0.0,0.0,0.0,0.0,0.0,100.0,1005.476,0.001288379,0.006164551,1540.781,0.01447927,0.07019043,22.73976,0.001534271,1497.846,0.0006425465,6.896703,3.907911e-05,100,1,1,1,Kennfeld_v2 (13).csv,C:\Users\nikla\OneDrive\Documents\01_Uni\01_Master\00_Masterarbeit\sim_par_ink_prop\laboratory_measurement_L-Com\measurement_data\Kennfeld_v2 (13).csv,175,2026-08-27 08:35:42.518000+00:00,Kennfeld_v2 (13).csv|Probe=4,1,0.23333722222222222,0.23333722222222222,18.102,36.204,36.204,909.45,0.0,999.96,True,evaluation,1.6137895702642109,0.3765571755766447,35.82744282442336,999.5834428244234,1.810954366035814,3.584237322217875,3.621908732071628,0.0,90.98289957967468,100.0,1006.2720332397705,1538.577039275912,ok,-0.7960332397705088,2.2039607240878922,-1.251976822379887,2.44034292917517,0.015411717797126679,False,,True,1005.0200564173906,1541.0173822050872
175,2026-08-27,08:37:42.520,9,4,90.51,909.45,0.0,0.0,0.0,0.0,0.0,100.0,1005.481,0.001475198,0.005310059,1540.745,0.01445697,0.0682373,22.74515,0.001621311,1497.848,0.0006974785,6.896802,3.904071e-05,100,1,1,1,Kennfeld_v2 (13).csv,C:\Users\nikla\OneDrive\Documents\01_Uni\01_Master\00_Masterarbeit\sim_par_ink_prop\laboratory_measurement_L-Com\measurement_data\Kennfeld_v2 (13).csv,176,2026-08-27 08:37:42.520000+00:00,Kennfeld_v2 (13).csv|Probe=4,1,0.2666711111111111,0.2666711111111111,18.102,36.204,36.204,909.45,0.0,999.96,True,evaluation,1.6137895702642109,0.4303510578018796,35.77364894219812,999.5296489421982,1.8110518301440424,3.5790483033752287,3.6221036602880847,0.0,90.98779620619264,100.0,1006.279694728373,1538.5422249008368,ok,-0.7986947283729933,2.202775099163091,-1.2540836993664553,2.4588380776891015,0.014845820431651323,False,,True,1005.0256110290065,1541.0010629785259
176,2026-08-27,08:39:42.522,10,4,90.51,909.45,0.0,0.0,0.0,0.0,0.0,100.0,1005.485,0.001089701,0.004882812,1540.721,0.01457188,0.0670166,22.7523,0.002388577,1497.851,0.0007512548,6.896869,3.936912e-05,100,1,1,1,Kennfeld_v2 (13).csv,C:\Users\nikla\OneDrive\Documents\01_Uni\01_Master\00_Masterarbeit\sim_par_ink_prop\laboratory_measurement_L-Com\measurement_data\Kennfeld_v2 (13).csv,177,2026-08-27 08:39:42.522000+00:00,Kennfeld_v2 (13).csv|Probe=4,1,0.300005,0.300005,18.102,36.204,36.204,909.45,0.0,999.96,True,evaluation,1.6137895702642109,0.4841449400271146,35.719855059972886,999.4758550599729,1.811149304743715,3.573858725964875,3.62229860948743,0.0,90.99269335980398,100.0,1006.2868092067558,1538.5106465624913,ok,-0.80180920675582,2.2103534375087293,-1.2580872724590928,2.4904929631831854,0.01091362896426381,False,,True,1005.0287219342968,1541.0011395256745
177,2026-08-27,08:41:42.524,11,4,90.51,909.45,0.0,0.0,0.0,0.0,0.0,100.0,1005.488,0.0009143098,0.004272461,1540.694,0.01108329,0.06616211,22.76018,0.002232385,1497.854,0.0007499624,6.896943,2.994186e-05,100,1,1,1,Kennfeld_v2 (13).csv,C:\Users\nikla\OneDrive\Documents\01_Uni\01_Master\00_Masterarbeit\sim_par_ink_prop\laboratory_measurement_L-Com\measurement_data\Kennfeld_v2 (13).csv,178,2026-08-27 08:41:42.524000+00:00,Kennfeld_v2 (13).csv|Probe=4,1,0.3333388888888889,0.3333388888888889,18.102,36.204,36.204,909.45,0.0,999.96,True,evaluation,1.6137895702642109,0.5379388222523496,35.66606117774765,999.4220611777477,1.8112467898365265,3.568668589896619,3.622493579673053,0.0,90.9975910405938,100.0,1006.2936989698572,1538.4804126917559,ok,-0.8056989698571897,2.2135873082440867,-1.2642719512571474,2.5316611939765745,0.006981487467291827,False,,True,1005.0294270186001,1541.0120738857324
178,2026-08-27,08:43:42.526,12,4,90.51,909.45,0.0,0.0,0.0,0.0,0.0,100.0,1005.49,0.0007671519,0.003479004,1540.682,0.009868468,0.04882812,22.77079,0.00271488,1497.856,0.0006638838,6.896977,2.658045e-05,100,1,1,1,Kennfeld_v2 (13).csv,C:\Users\nikla\OneDrive\Documents\01_Uni\01_Master\00_Masterarbeit\sim_par_ink_prop\laboratory_measurement_L-Com\measurement_data\Kennfeld_v2 (13).csv,179,2026-08-27 08:43:42.526000+00:00,Kennfeld_v2 (13).csv|Probe=4,1,0.36667277777777774,0.36667277777777774,18.102,36.204,36.204,909.45,0.0,999.96,True,evaluation,1.6137895702642109,0.5917327044775844,35.612267295522415,999.3682672955224,1.811344285424171,3.5634778950802466,3.622688570848342,0.0,91.00248924864724,100.0,1006.2997387941206,1538.4551937913031,ok,-0.8097387941205625,2.226806208696871,-1.2700078883161137,2.5632599686339836,0.0030512266923625017,False,,True,1005.0297309058045,1541.018453759937
179,2026-08-27,08:45:42.528,13,4,90.51,909.45,0.0,0.0,0.0,0.0,0.0,100.0,1005.492,0.0009668073,0.004211426,1540.664,0.01076386,0.04980469,22.779,0.001858672,1497.859,0.0005482481,6.897028,2.902674e-05,100,1,1,1,Kennfeld_v2 (13).csv,C:\Users\nikla\OneDrive\Documents\01_Uni\01_Master\00_Masterarbeit\sim_par_ink_prop\laboratory_measurement_L-Com\measurement_data\Kennfeld_v2 (13).csv,180,2026-08-27 08:45:42.528000+00:00,Kennfeld_v2 (13).csv|Probe=4,1,0.4000066666666666,0.4000066666666666,18.102,36.204,36.204,909.45,0.0,999.96,True,evaluation,1.6137895702642109,0.6455265867028194,35.55847341329718,999.3144734132973,1.8114417915083434,3.558286641425524,3.622883583016687,0.0,91.00738798404943,99.99999999999999,1006.3065327326291,1538.4255730393697,ok,-0.8145327326291181,2.2384269606302496,-1.2713831506803166,2.5700747803989388,0.0009076020016952401,False,,True,1005.0351495819488,1540.9956478197687
180,2026-08-27,08:47:42.530,14,4,90.51,909.45,0.0,0.0,0.0,0.0,0.0,100.0,1005.495,0.001198035,0.005065918,1540.643,0.01165176,0.04418945,22.78531,0.001809982,1497.86,0.0005855263,6.897088,3.145123e-05,100,1,1,1,Kennfeld_v2 (13).csv,C:\Users\nikla\OneDrive\Documents\01_Uni\01_Master\00_Masterarbeit\sim_par_ink_prop\laboratory_measurement_L-Com\measurement_data\Kennfeld_v2 (13).csv,181,2026-08-27 08:47:42.530000+00:00,Kennfeld_v2 (13).csv|Probe=4,1,0.43334055555555556,0.43334055555555556,18.102,36.204,36.204,909.45,0.0,999.96,True,evaluation,1.6137895702642109,0.6993204689280544,35.50467953107194,999.260679531072,1.8115393080907392,3.5530948288421995,3.6230786161814783,0.0,91.01228724688558,100.0,1006.313924204735,1538.3924695736068,ok,-0.8189242047350263,2.2505304263931976,-1.2692379452023972,2.5592380604941773,0.004826223646598491,False,,True,1005.0446862595327,1540.951707634101
181,2026-08-27,08:49:42.532,15,4,90.51,909.45,0.0,0.0,0.0,0.0,0.0,100.0,1005.498,0.0009277181,0.003601074,1540.622,0.009841973,0.05725098,22.79244,0.001805561,1497.863,0.0005848422,6.897145,2.652207e-05,100,1,1,1,Kennfeld_v2 (13).csv,C:\Users\nikla\OneDrive\Documents\01_Uni\01_Master\00_Masterarbeit\sim_par_ink_prop\laboratory_measurement_L-Com\measurement_data\Kennfeld_v2 (13).csv,182,2026-08-27 08:49:42.532000+00:00,Kennfeld_v2 (13).csv|Probe=4,1,0.46667444444444445,0.46667444444444445,18.102,36.204,36.204,909.45,0.0,999.96,True,evaluation,1.6137895702642109,0.7531143511532894,35.450885648846715,999.2068856488468,1.8116368351730536,3.54790245724,3.6232736703461073,0.0,91.01718703724083,99.99999999999999,1006.3210628848822,1538.3608751778852,ok,-0.8230628848821198,2.26112482211488,-1.2663499429855545,2.5433590989110395,0.008759341509096354,False,,True,1005.0547129418966,1540.9042342767962
182,2026-08-27,08:51:42.534,16,4,90.51,909.45,0.0,0.0,0.0,0.0,0.0,100.0,1005.501,0.001067853,0.004699707,1540.604,0.01120263,0.05688477,22.79899,0.001541693,1497.865,0.0005690521,6.897195,3.017882e-05,100,1,1,1,Kennfeld_v2 (13).csv,C:\Users\nikla\OneDrive\Documents\01_Uni\01_Master\00_Masterarbeit\sim_par_ink_prop\laboratory_measurement_L-Com\measurement_data\Kennfeld_v2 (13).csv,183,2026-08-27 08:51:42.534000+00:00,Kennfeld_v2 (13).csv|Probe=4,1,0.5000083333333333,0.5000083333333333,18.102,36.204,36.204,909.45,0.0,999.96,True,evaluation,1.6137895702642109,0.8069082333785242,35.39709176662148,999.1530917666215,1.8117343727569828,3.5427095265286335,3.6234687455139656,0.0,91.02208735520041,100.0,1006.3283863651131,1538.3282207490267,ok,-0.8273863651131705,2.275779250973301,-1.2639122660195243,2.5285912251536917,0.012693881638255858,False,,True,1005.0644740990937,1540.8568119741803
183,2026-08-27,08:53:42.536,17,4,90.51,909.45,0.0,0.0,0.0,0.0,0.0,100.0,1005.503,0.0007189148,0.003112793,1540.591,0.009384679,0.04260254,22.80645,0.001994262,1497.867,0.0005828468,6.897231,2.517091e-05,100,1,1,1,Kennfeld_v2 (13).csv,C:\Users\nikla\OneDrive\Documents\01_Uni\01_Master\00_Masterarbeit\sim_par_ink_prop\laboratory_measurement_L-Com\measurement_data\Kennfeld_v2 (13).csv,184,2026-08-27 08:53:42.536000+00:00,Kennfeld_v2 (13).csv|Probe=4,1,0.5333422222222222,0.5333422222222222,18.102,36.204,36.204,909.45,0.0,999.96,True,evaluation,1.6137895702642109,0.8607021156037592,35.34329788439624,999.0992978843963,1.8118319208442228,3.537516036617788,3.6236638416884457,0.0,91.02698820084954,100.0,1006.3354290190924,1538.2972402162538,ok,-0.8324290190923875,2.2937597837460544,-1.2620798546649967,2.5164581169618407,0.01662913535732536,False,,True,1005.0733491644274,1540.8136983332156
184,2026-08-27,08:55:42.538,18,4,90.51,909.45,0.0,0.0,0.0,0.0,0.0,100.0,1005.505,0.0007158166,0.003112793,1540.582,0.008589359,0.04174805,22.81611,0.002875044,1497.87,0.0006386461,6.897257,2.30632e-05,100,1,1,1,Kennfeld_v2 (13).csv,C:\Users\nikla\OneDrive\Documents\01_Uni\01_Master\00_Masterarbeit\sim_par_ink_prop\laboratory_measurement_L-Com\measurement_data\Kennfeld_v2 (13).csv,185,2026-08-27 08:55:42.538000+00:00,Kennfeld_v2 (13).csv|Probe=4,1,0.5666761111111112,0.5666761111111112,18.102,36.204,36.204,909.45,0.0,999.96,True,evaluation,1.6137895702642109,0.9144959978289943,35.28950400217101,999.045504002171,1.8119294794364704,3.5323219874171334,3.623858958872941,0.0,91.03188957427345,100.0,1006.3417879435126,1538.270299461222,ok,-0.8367879435126042,2.311700538778041,-1.2607380752606274,2.506833925860206,0.02056493636971028,False,,True,1005.081049868252,1540.7771333870824
185,2026-08-27,09:11:30.813,19,4,90.51,909.45,20.03,0.0,0.0,0.0,0.0,100.0,1002.032,0.01084174,0.04815674,1558.517,0.05194451,0.2012939,23.33001,0.002681588,1497.141,0.001975605,6.849898,0.0001353439,100,0,1,0,Kennfeld_v2 (13).csv,C:\Users\nikla\OneDrive\Documents\01_Uni\01_Master\00_Masterarbeit\sim_par_ink_prop\laboratory_measurement_L-Com\measurement_data\Kennfeld_v2 (13).csv,186,2026-08-27 09:11:30.813000+00:00,Kennfeld_v2 (13).csv|Probe=4,2,0.8300858333333334,0.0,18.102,56.234,36.204,909.45,0.0,1019.99,True,evaluation,1.6137895702642109,1.3395838602574095,54.89441613974259,1018.6504161397426,1.7770571447463774,5.388935720241433,3.554114289492755,0.0,89.27989284551944,100.0,1002.9338405474382,1555.2695577472648,ok,-0.9018405474381552,3.2474422527352544,-1.479957822126486,3.5663065453455562,1.192145638272546,True,"IPA,PG",True,1001.4538827253117,1558.8358642926103
186,2026-08-27,09:13:30.814,20,4,90.51,909.45,20.03,0.0,0.0,0.0,0.0,100.0,1002.087,0.01516861,0.0524292,1558.329,0.04725873,0.1851807,23.31887,0.003129008,1497.152,0.002851623,6.850386,0.0001229699,100,0,1,0,Kennfeld_v2 (13).csv,C:\Users\nikla\OneDrive\Documents\01_Uni\01_Master\00_Masterarbeit\sim_par_ink_prop\laboratory_measurement_L-Com\measurement_data\Kennfeld_v2 (13).csv,187,2026-08-27 09:13:30.814000+00:00,Kennfeld_v2 (13).csv|Probe=4,2,0.8634194444444444,0.03333361111111111,18.102,56.234,36.204,909.45,0.0,1019.99,True,evaluation,1.6137895702642109,1.3933772942077636,54.840622705792235,1018.5966227057922,1.7771509934829735,5.383939184886951,3.554301986965947,0.0,89.28460783466413,100.0,1002.9459928147271,1555.2097922281039,ok,-0.8589928147271166,3.119207771896072,-1.4798270898463204,3.564807558882488,1.1901849895044385,True,"IPA,PG",True,1001.4661657248807,1558.7745997869863
187,2026-08-27,09:15:30.816,21,4,90.51,909.45,20.03,0.0,0.0,0.0,0.0,100.0,1002.136,0.008847226,0.03387451,1558.169,0.0372729,0.1705322,23.30914,0.001986477,1497.161,0.001728808,6.850802,9.719448e-05,100,0,1,0,Kennfeld_v2 (13).csv,C:\Users\nikla\OneDrive\Documents\01_Uni\01_Master\00_Masterarbeit\sim_par_ink_prop\laboratory_measurement_L-Com\measurement_data\Kennfeld_v2 (13).csv,188,2026-08-27 09:15:30.816000+00:00,Kennfeld_v2 (13).csv|Probe=4,2,0.8967533333333333,0.06666749999999999,18.102,56.234,36.204,909.45,0.0,1019.99,True,evaluation,1.6137895702642109,1.4471711764329986,54.78682882356701,1018.542828823567,1.7772448529148348,5.378942080113278,3.5544897058296696,0.0,89.28932336114222,100.0,1002.9576802957747,1555.1521203839254,ok,-0.8216802957747404,3.016879616074675,-1.4796948719907745,3.5632930884822898,1.1882329488584988,True,"IPA,PG",True,1001.4779854237839,1558.7154134724078
188,2026-08-27,09:17:30.819,22,4,90.51,909.45,20.03,0.0,0.0,0.0,0.0,100.0,1002.164,0.005837897,0.02441406,1558.035,0.03407404,0.15979,23.3017,0.001571665,1497.167,0.00108195,6.851153,8.890204e-05,100,0,1,0,Kennfeld_v2 (13).csv,C:\Users\nikla\OneDrive\Documents\01_Uni\01_Master\00_Masterarbeit\sim_par_ink_prop\laboratory_measurement_L-Com\measurement_data\Kennfeld_v2 (13).csv,189,2026-08-27 09:17:30.819000+00:00,Kennfeld_v2 (13).csv|Probe=4,2,0.9300875000000001,0.10000166666666666,18.102,56.234,36.204,909.45,0.0,1019.99,True,evaluation,1.6137895702642109,1.5009655069331143,54.73303449306689,1018.4890344930669,1.77733872304378,5.373944405823592,3.55467744608756,0.0,89.29403942504507,100.0,1002.9686125450905,1555.0978877764528,ok,-0.8046125450905492,2.937112223547274,-1.4795611540892801,3.561763022732518,1.1862895629233647,True,"IPA,PG",True,1001.4890513910012,1558.6596507991853
189,2026-08-27,09:19:30.821,23,4,90.51,909.45,20.03,0.0,0.0,0.0,0.0,100.0,1002.183,0.004207806,0.01800537,1557.944,0.02569722,0.1231689,23.29651,0.000825186,1497.17,0.0008562554,6.851389,6.717038e-05,100,0,1,0,Kennfeld_v2 (13).csv,C:\Users\nikla\OneDrive\Documents\01_Uni\01_Master\00_Masterarbeit\sim_par_ink_prop\laboratory_measurement_L-Com\measurement_data\Kennfeld_v2 (13).csv,190,2026-08-27 09:19:30.821000+00:00,Kennfeld_v2 (13).csv|Probe=4,2,0.9634213888888888,0.13333555555555554,18.102,56.234,36.204,909.45,0.0,1019.99,True,evaluation,1.6137895702642109,1.554759389158349,54.67924061084165,1018.4352406108417,1.7774326023069176,5.368946245226735,3.554865204613835,0.0,89.29875594785251,100.0,1002.9788029973474,1555.0470462165877,ok,-0.7958029973474368,2.8969537834123003,-1.4794259238037764,3.5602172759408086,1.18435491057657,True,"IPA,PG",True,1001.4993770735437,1558.6072634925285
190,2026-08-27,09:21:30.823,24,4,90.51,909.45,20.03,0.0,0.0,0.0,0.0,100.0,1002.197,0.003191639,0.01171875,1557.865,0.02416269,0.123291,23.29494,0.0005848833,1497.173,0.0007577731,6.851595,6.322721e-05,100,0,1,0,Kennfeld_v2 (13).csv,C:\Users\nikla\OneDrive\Documents\01_Uni\01_Master\00_Masterarbeit\sim_par_ink_prop\laboratory_measurement_L-Com\measurement_data\Kennfeld_v2 (13).csv,191,2026-08-27 09:21:30.823000+00:00,Kennfeld_v2 (13).csv|Probe=4,2,0.9967552777777777,0.16666944444444445,18.102,56.234,36.204,909.45,0.0,1019.99,True,evaluation,1.6137895702642109,1.6085532713835842,54.62544672861642,1018.3814467286164,1.7775264914880087,5.363947556594998,3.5550529829760174,0.0,89.30347296894098,100.0,1002.9877997050278,1555.0016916771865,ok,-0.79079970502778,2.863308322813509,-1.479289165325251,3.5586557240775774,1.1824290221890423,True,"IPA,PG",True,1001.5085105397026,1558.5603474012642
191,2026-08-27,09:23:30.825,25,4,90.51,909.45,20.03,0.0,0.0,0.0,0.0,100.0,1002.207,0.00279635,0.01000977,1557.8,0.02035763,0.1074219,23.29473,0.0004221515,1497.175,0.0006696234,6.851765,5.333841e-05,100,0,1,0,Kennfeld_v2 (13).csv,C:\Users\nikla\OneDrive\Documents\01_Uni\01_Master\00_Masterarbeit\sim_par_ink_prop\laboratory_measurement_L-Com\measurement_data\Kennfeld_v2 (13).csv,192,2026-08-27 09:23:30.825000+00:00,Kennfeld_v2 (13).csv|Probe=4,2,1.0300891666666667,0.2000033333333333,18.102,56.234,36.204,909.45,0.0,1019.99,True,evaluation,1.6137895702642109,1.6623471536088192,54.57165284639118,1018.3276528463912,1.7776203905886254,5.3589483398447,3.555240781177251,0.0,89.30819048838943,100.0,1002.996349383482,1554.958394564046,ok,-0.7893493834819765,2.841605435953852,-1.4791508638170567,3.557078255661792,1.1805119444731995,True,"IPA,PG",True,1001.5171985196649,1558.5154728197078
192,2026-08-27,09:25:30.827,26,4,90.51,909.45,20.03,0.0,0.0,0.0,0.0,100.0,1002.217,0.003085163,0.01184082,1557.736,0.02026668,0.08642578,23.29426,0.0005448111,1497.178,0.000649653,6.851932,5.301604e-05,100,0,1,0,Kennfeld_v2 (13).csv,C:\Users\nikla\OneDrive\Documents\01_Uni\01_Master\00_Masterarbeit\sim_par_ink_prop\laboratory_measurement_L-Com\measurement_data\Kennfeld_v2 (13).csv,193,2026-08-27 09:25:30.827000+00:00,Kennfeld_v2 (13).csv|Probe=4,2,1.0634230555555555,0.23333722222222222,18.102,56.234,36.204,909.45,0.0,1019.99,True,evaluation,1.6137895702642109,1.7161410358340539,54.517858964165946,1018.2738589641659,1.7777142996103397,5.353948594892141,3.5554285992206793,0.0,89.31290850627684,100.0,1003.0049870077809,1554.914689531364,ok,-0.7879870077808846,2.8213104686360566,-1.4790110043056703,3.5554847590919856,1.1786037242497032,True,"IPA,PG",True,1001.5259760034752,1558.470174290456
193,2026-08-27,09:27:30.829,27,4,90.51,909.45,20.03,0.0,0.0,0.0,0.0,100.0,1002.224,0.002341509,0.01000977,1557.68,0.01580129,0.07751465,23.29329,0.0005217284,1497.179,0.000678302,6.852079,4.142509e-05,100,0,1,0,Kennfeld_v2 (13).csv,C:\Users\nikla\OneDrive\Documents\01_Uni\01_Master\00_Masterarbeit\sim_par_ink_prop\laboratory_measurement_L-Com\measurement_data\Kennfeld_v2 (13).csv,194,2026-08-27 09:27:30.829000+00:00,Kennfeld_v2 (13).csv|Probe=4,2,1.0967569444444445,0.2666711111111111,18.102,56.234,36.204,909.45,0.0,1019.99,True,evaluation,1.6137895702642109,1.7699349180592892,54.46406508194071,1018.2200650819407,1.777808218554724,5.348948321653605,3.555616437109448,0.0,89.31762702268223,100.0,1003.013791749536,1554.870209497788,ok,-0.7897917495359934,2.8097905022120813,-1.4788695716794624,3.5538751226628196,1.1767044084448244,True,"IPA,PG",True,1001.5349221778566,1558.424084620451
194,2026-08-27,09:29:30.831,28,4,90.51,909.45,20.03,0.0,0.0,0.0,0.0,100.0,1002.231,0.002237701,0.008972168,1557.633,0.01668549,0.07336426,23.2947,0.000727622,1497.181,0.0006366539,6.852203,4.382942e-05,100,1,1,1,Kennfeld_v2 (13).csv,C:\Users\nikla\OneDrive\Documents\01_Uni\01_Master\00_Masterarbeit\sim_par_ink_prop\laboratory_measurement_L-Com\measurement_data\Kennfeld_v2 (13).csv,195,2026-08-27 09:29:30.831000+00:00,Kennfeld_v2 (13).csv|Probe=4,2,1.1300908333333335,0.300005,18.102,56.234,36.204,909.45,0.0,1019.99,True,evaluation,1.6137895702642109,1.8237288002845242,54.410271199715474,1018.1662711997155,1.7779021474233507,5.343947520045356,3.5558042948467015,0.0,89.32234603768458,99.99999999999999,1003.0218131580464,1554.8293506161128,ok,-0.790813158046376,2.8036493838872047,-1.478726550687452,3.5522492345820447,1.1748140440877561,True,"IPA,PG",True,1001.5430866073589,1558.3815998506948
195,2026-08-27,09:31:30.833,29,4,90.51,909.45,20.03,0.0,0.0,0.0,0.0,100.0,1002.237,0.001637146,0.006530762,1557.591,0.01481763,0.08581543,23.29838,0.001208746,1497.184,0.0006229175,6.852314,3.904851e-05,100,1,1,1,Kennfeld_v2 (13).csv,C:\Users\nikla\OneDrive\Documents\01_Uni\01_Master\00_Masterarbeit\sim_par_ink_prop\laboratory_measurement_L-Com\measurement_data\Kennfeld_v2 (13).csv,196,2026-08-27 09:31:30.833000+00:00,Kennfeld_v2 (13).csv|Probe=4,2,1.163424722222222,0.3333388888888889,18.102,56.234,36.204,909.45,0.0,1019.99,True,evaluation,1.6137895702642109,1.8775226825097586,54.356477317490246,1018.1124773174903,1.7779960862177937,5.338946189983645,3.5559921724355874,0.0,89.32706555136296,99.99999999999999,1003.0290879069719,1554.7919519350587,ok,-0.7920879069719149,2.7990480649411893,-1.4785819259380468,3.5506069829878584,1.1729326783078662,True,"IPA,PG",True,1001.5505059810338,1558.3425589180465
196,2026-08-27,09:33:30.835,30,4,90.51,909.45,20.03,0.0,0.0,0.0,0.0,100.0,1002.241,0.001599321,0.007263184,1557.556,0.01217738,0.05725098,23.30248,0.001066151,1497.186,0.0005635997,6.852407,3.206778e-05,100,1,1,1,Kennfeld_v2 (13).csv,C:\Users\nikla\OneDrive\Documents\01_Uni\01_Master\00_Masterarbeit\sim_par_ink_prop\laboratory_measurement_L-Com\measurement_data\Kennfeld_v2 (13).csv,197,2026-08-27 09:33:30.835000+00:00,Kennfeld_v2 (13).csv|Probe=4,2,1.196758611111111,0.36667277777777774,18.102,56.234,36.204,909.45,0.0,1019.99,True,evaluation,1.6137895702642109,1.9313165647349937,54.30268343526501,1018.058683435265,1.778090034939626,5.333944331384698,3.556180069879252,0.0,89.33178556379642,100.0,1003.0362266465645,1554.7551913526033,ok,-0.7952266465645152,2.800808647396707,-1.4784356818977713,3.5489482559666676,1.1710603583318941,True,"IPA,PG",True,1001.5577909646668,1558.30413960857
197,2026-08-27,09:35:30.837,31,4,90.51,909.45,20.03,0.0,0.0,0.0,0.0,100.0,1002.246,0.001136326,0.004577637,1557.517,0.01234902,0.06140137,23.30694,0.001290609,1497.188,0.000449939,6.852511,3.254615e-05,100,1,1,1,Kennfeld_v2 (13).csv,C:\Users\nikla\OneDrive\Documents\01_Uni\01_Master\00_Masterarbeit\sim_par_ink_prop\laboratory_measurement_L-Com\measurement_data\Kennfeld_v2 (13).csv,198,2026-08-27 09:35:30.837000+00:00,Kennfeld_v2 (13).csv|Probe=4,2,1.2300924999999998,0.4000066666666666,18.102,56.234,36.204,909.45,0.0,1019.99,True,evaluation,1.6137895702642109,1.9851104469602285,54.248889553039774,1018.0048895530398,1.7781839935904213,5.32894194416473,3.5563679871808427,0.0,89.33650607506401,100.0,1003.0432492359757,1554.718978089385,ok,-0.7972492359757553,2.7980219106150344,-1.4782878028899789,3.5472729415712707,1.1691971314810918,True,"IPA,PG",True,1001.5649614330857,1558.2662510309563
198,2026-08-27,09:37:30.839,32,4,90.51,909.45,20.03,0.0,0.0,0.0,0.0,100.0,1002.251,0.001469678,0.007080078,1557.481,0.01442137,0.06311035,23.3113,0.0007867906,1497.19,0.0004047945,6.852606,3.796553e-05,100,1,1,1,Kennfeld_v2 (13).csv,C:\Users\nikla\OneDrive\Documents\01_Uni\01_Master\00_Masterarbeit\sim_par_ink_prop\laboratory_measurement_L-Com\measurement_data\Kennfeld_v2 (13).csv,199,2026-08-27 09:37:30.839000+00:00,Kennfeld_v2 (13).csv|Probe=4,2,1.2634263888888888,0.43334055555555556,18.102,56.234,36.204,909.45,0.0,1019.99,True,evaluation,1.6137895702642109,2.038904329185464,54.19509567081454,1017.9510956708145,1.7782779621717537,5.323939028239935,3.5565559243435074,0.0,89.34122708524481,100.0,1003.0503074332646,1554.6826091661192,ok,-0.7993074332646302,2.7983908338808305,-1.4781382730935513,3.5455809278394375,1.1673430451683042,True,"IPA,PG",True,1001.572169160171,1558.2281900939586
199,2026-08-27,09:39:30.841,33,4,90.51,909.45,20.03,0.0,0.0,0.0,0.0,100.0,1002.258,0.001876401,0.007995605,1557.434,0.01309992,0.06481934,23.31269,0.000913395,1497.191,0.0006497214,6.852729,3.452776e-05,100,1,1,1,Kennfeld_v2 (13).csv,C:\Users\nikla\OneDrive\Documents\01_Uni\01_Master\00_Masterarbeit\sim_par_ink_prop\laboratory_measurement_L-Com\measurement_data\Kennfeld_v2 (13).csv,200,2026-08-27 09:39:30.841000+00:00,Kennfeld_v2 (13).csv|Probe=4,2,1.2967602777777778,0.46667444444444445,18.102,56.234,36.204,909.45,0.0,1019.99,True,evaluation,1.6137895702642109,2.0926982114106987,54.1413017885893,1017.8973017885893,1.7783719406851979,5.31893558352649,3.5567438813703958,0.0,89.34594859441792,100.0,1003.0583475387274,1554.641690860934,ok,-0.8003475387273511,2.792309139065992,-1.4779870765415781,3.5438721028129248,1.165498146894993,True,"IPA,PG",True,1001.5803604621858,1558.1855629637469
200,2026-08-27,09:53:53.066,34,4,90.51,1039.63,20.03,0.0,0.0,0.0,0.0,100.0,1001.627,0.003919396,0.01940918,1549.786,0.01260509,0.06750488,23.18358,0.002700151,1497.013,0.001063106,6.872843,3.305011e-05,100,0,1,0,Kennfeld_v2 (13).csv,C:\Users\nikla\OneDrive\Documents\01_Uni\01_Master\00_Masterarbeit\sim_par_ink_prop\laboratory_measurement_L-Com\measurement_data\Kennfeld_v2 (13).csv,201,2026-08-27 09:53:53.066000+00:00,Kennfeld_v2 (13).csv|Probe=4,3,1.5362672222222222,0.0,18.102,56.234,36.204,1039.63,0.0,1150.17,True,evaluation,1.6137895702642109,2.479212020360993,53.75478797963901,1147.690787979639,1.5772540992392408,4.683734377119761,3.1545081984784815,0.0,90.58450332516253,100.00000000000001,1002.3860648860767,1547.0752203662546,ok,-0.7590648860767715,2.71077963374546,-1.323677825737027,2.5820827551655405,0.9410432206923303,True,"Al,IPA,PG",True,1001.0623870603397,1549.6573031214202
201,2026-08-27,09:55:53.068,35,4,90.51,1039.63,20.03,0.0,0.0,0.0,0.0,100.0,1001.628,0.003836542,0.01794434,1549.791,0.01399888,0.06188965,23.19261,0.002317114,1497.015,0.001233836,6.872835,3.706509e-05,100,0,1,0,Kennfeld_v2 (13).csv,C:\Users\nikla\OneDrive\Documents\01_Uni\01_Master\00_Masterarbeit\sim_par_ink_prop\laboratory_measurement_L-Com\measurement_data\Kennfeld_v2 (13).csv,202,2026-08-27 09:55:53.068000+00:00,Kennfeld_v2 (13).csv|Probe=4,3,1.5696011111111112,0.033333888888888885,18.102,56.234,36.204,1039.63,0.0,1150.17,True,evaluation,1.6137895702642109,2.533005902586228,53.700994097413776,1147.636994097414,1.5773280308236093,4.679266560211244,3.1546560616472186,0.0,90.58874934731793,100.0,1002.3909034042473,1547.0523220711416,ok,-0.762903404247254,2.738677928858351,-1.3234669923717584,2.5815805534832648,0.9380361449305862,True,"Al,IPA,PG",True,1001.0674364118755,1549.6339026246249
202,2026-08-27,09:57:53.070,36,4,90.51,1039.63,20.03,0.0,0.0,0.0,0.0,100.0,1001.633,0.003388354,0.01519775,1549.794,0.01252093,0.05932617,23.2014,0.002203251,1497.018,0.0009335374,6.872828,3.327295e-05,100,0,1,0,Kennfeld_v2 (13).csv,C:\Users\nikla\OneDrive\Documents\01_Uni\01_Master\00_Masterarbeit\sim_par_ink_prop\laboratory_measurement_L-Com\measurement_data\Kennfeld_v2 (13).csv,203,2026-08-27 09:57:53.070000+00:00,Kennfeld_v2 (13).csv|Probe=4,3,1.602935,0.06666777777777777,18.102,56.234,36.204,1039.63,0.0,1150.17,True,evaluation,1.6137895702642109,2.586799784811463,53.64720021518854,1147.5832002151885,1.5774019693391828,4.674798324437733,3.1548039386783655,0.0,90.59299576754474,100.00000000000001,1002.3958201927745,1547.0290007398414,ok,-0.762820192774484,2.7649992601586746,-1.3232550188384764,2.5810763506726393,0.9350313692789647,True,"Al,IPA,PG",True,1001.072565173936,1549.610077090514
203,2026-08-27,09:59:53.072,37,4,90.51,1039.63,20.03,0.0,0.0,0.0,0.0,100.0,1001.632,0.003687408,0.01708984,1549.794,0.0126752,0.06677246,23.20985,0.002026189,1497.02,0.001239303,6.872831,3.362841e-05,100,0,1,0,Kennfeld_v2 (13).csv,C:\Users\nikla\OneDrive\Documents\01_Uni\01_Master\00_Masterarbeit\sim_par_ink_prop\laboratory_measurement_L-Com\measurement_data\Kennfeld_v2 (13).csv,204,2026-08-27 09:59:53.072000+00:00,Kennfeld_v2 (13).csv|Probe=4,3,1.636268888888889,0.10000166666666666,18.102,56.234,36.204,1039.63,0.0,1150.17,True,evaluation,1.6137895702642109,2.640593667036698,53.593406332963305,1147.5294063329634,1.577475914786935,4.670329669740316,3.15495182957387,0.0,90.59724258589888,100.0,1002.4008466272923,1547.0050787381629,ok,-0.7688466272923051,2.788921261837231,-1.323041906985776,2.580570161137283,0.9320289194014241,True,"Al,IPA,PG",True,1001.0778047203065,1549.5856488993002
204,2026-08-27,10:01:53.074,38,4,90.51,1039.63,20.03,0.0,0.0,0.0,0.0,100.0,1001.637,0.003190671,0.01525879,1549.789,0.01163036,0.06494141,23.21882,0.002342614,1497.023,0.0008632163,6.872845,3.093085e-05,100,0,1,0,Kennfeld_v2 (13).csv,C:\Users\nikla\OneDrive\Documents\01_Uni\01_Master\00_Masterarbeit\sim_par_ink_prop\laboratory_measurement_L-Com\measurement_data\Kennfeld_v2 (13).csv,205,2026-08-27 10:01:53.074000+00:00,Kennfeld_v2 (13).csv|Probe=4,3,1.6696027777777778,0.13333555555555554,18.102,56.234,36.204,1039.63,0.0,1150.17,True,evaluation,1.6137895702642109,2.6943875492619327,53.53961245073807,1147.475612450738,1.577549867167842,4.665860596060081,3.155099734335684,0.0,90.6014898024364,100.00000000000001,1002.405712575825,1546.9820840191285,ok,-0.7687125758250204,2.8069159808715085,-1.322827658837981,2.5800619996903533,0.92902882127732,True,"Al,IPA,PG",True,1001.0828849169869,1549.5621460188188
205,2026-08-27,10:03:53.076,39,4,90.51,1039.63,20.03,0.0,0.0,0.0,0.0,100.0,1001.639,0.004414071,0.0222168,1549.786,0.01332799,0.07104492,23.22606,0.001437987,1497.025,0.001145601,6.872855,3.544679e-05,100,0,1,0,Kennfeld_v2 (13).csv,C:\Users\nikla\OneDrive\Documents\01_Uni\01_Master\00_Masterarbeit\sim_par_ink_prop\laboratory_measurement_L-Com\measurement_data\Kennfeld_v2 (13).csv,206,2026-08-27 10:03:53.076000+00:00,Kennfeld_v2 (13).csv|Probe=4,3,1.7029366666666668,0.16666944444444445,18.102,56.234,36.204,1039.63,0.0,1150.17,True,evaluation,1.6137895702642109,2.748181431487168,53.48581856851283,1147.421818568513,1.5776238264828781,4.661391103338095,3.1552476529657563,0.0,90.60573741721328,100.0,1002.4111246184899,1546.9560191524483,ok,-0.7721246184898973,2.829980847551724,-1.3226122765978006,2.579551881557256,0.9260311012058553,True,"Al,IPA,PG",True,1001.088512341892,1549.5355710340057
206,2026-08-27,10:05:53.078,40,4,90.51,1039.63,20.03,0.0,0.0,0.0,0.0,100.0,1001.643,0.00629916,0.02587891,1549.778,0.01375662,0.07128906,23.23247,0.001840894,1497.027,0.001546808,6.872879,3.653012e-05,100,0,1,0,Kennfeld_v2 (13).csv,C:\Users\nikla\OneDrive\Documents\01_Uni\01_Master\00_Masterarbeit\sim_par_ink_prop\laboratory_measurement_L-Com\measurement_data\Kennfeld_v2 (13).csv,207,2026-08-27 10:05:53.078000+00:00,Kennfeld_v2 (13).csv|Probe=4,3,1.7362705555555555,0.2000033333333333,18.102,56.234,36.204,1039.63,0.0,1150.17,True,evaluation,1.6137895702642109,2.801975313712403,53.4320246862876,1147.3680246862878,1.577697792733019,4.656921191515419,3.155395585466038,0.0,90.60998543028552,100.0,1002.416799945961,1546.9284830535642,ok,-0.7737999459609455,2.8495169464358696,-1.3223957626489782,2.579039822378271,0.9230357858106101,True,"Al,IPA,PG",True,1001.094404183312,1549.5075228759424
207,2026-08-27,10:07:53.080,41,4,90.51,1039.63,20.03,0.0,0.0,0.0,0.0,100.0,1001.65,0.003912087,0.01800537,1549.753,0.01259534,0.06787109,23.23719,0.0008733399,1497.03,0.001071666,6.872946,3.339878e-05,100,0,1,0,Kennfeld_v2 (13).csv,C:\Users\nikla\OneDrive\Documents\01_Uni\01_Master\00_Masterarbeit\sim_par_ink_prop\laboratory_measurement_L-Com\measurement_data\Kennfeld_v2 (13).csv,208,2026-08-27 10:07:53.080000+00:00,Kennfeld_v2 (13).csv|Probe=4,3,1.7696044444444445,0.23333722222222222,18.102,56.234,36.204,1039.63,0.0,1150.17,True,evaluation,1.6137895702642109,2.8557691959376377,53.37823080406236,1147.3142308040624,1.57777176591924,4.652450860533103,3.15554353183848,0.0,90.6142338417092,100.00000000000001,1002.4230083955439,1546.897947301163,ok,-0.7730083955439113,2.855052698836971,-1.322178119558939,2.578525838211095,0.9200429020441312,True,"Al,IPA,PG",True,1001.100830275985,1549.476473139374
208,2026-08-27,10:09:53.082,42,4,90.51,1039.63,20.03,0.0,0.0,0.0,0.0,100.0,1001.656,0.00334754,0.0166626,1549.736,0.01314195,0.08154297,23.24112,0.001097141,1497.032,0.0008421824,6.872991,3.486171e-05,100,0,1,0,Kennfeld_v2 (13).csv,C:\Users\nikla\OneDrive\Documents\01_Uni\01_Master\00_Masterarbeit\sim_par_ink_prop\laboratory_measurement_L-Com\measurement_data\Kennfeld_v2 (13).csv,209,2026-08-27 10:09:53.082000+00:00,Kennfeld_v2 (13).csv|Probe=4,3,1.8029383333333335,0.2666711111111111,18.102,56.234,36.204,1039.63,0.0,1150.17,True,evaluation,1.6137895702642109,2.909563078162873,53.324436921837126,1147.2604369218373,1.5778457460425168,4.647980110332186,3.1556914920850336,0.0,90.61848265154026,100.0,1002.4294672517693,1546.8660102765061,ok,-0.7734672517693753,2.8699897234939726,-1.3219593500814324,2.578009945533299,0.9170524771925956,True,"Al,IPA,PG",True,1001.1075079016879,1549.4440202220394
209,2026-08-27,10:11:53.084,43,4,90.51,1039.63,20.03,0.0,0.0,0.0,0.0,100.0,1001.657,0.004745469,0.02362061,1549.727,0.01176754,0.05578613,23.24759,0.002966302,1497.034,0.001313578,6.873017,3.122476e-05,100,0,1,0,Kennfeld_v2 (13).csv,C:\Users\nikla\OneDrive\Documents\01_Uni\01_Master\00_Masterarbeit\sim_par_ink_prop\laboratory_measurement_L-Com\measurement_data\Kennfeld_v2 (13).csv,210,2026-08-27 10:11:53.084000+00:00,Kennfeld_v2 (13).csv|Probe=4,3,1.8362722222222223,0.300005,18.102,56.234,36.204,1039.63,0.0,1150.17,True,evaluation,1.6137895702642109,2.963356960388108,53.2706430396119,1147.206643039612,1.5779197331038255,4.643508940853693,3.155839466207651,0.0,90.62273185983484,100.00000000000001,1002.4351314238824,1546.8385903132346,ok,-0.7781314238823143,2.888409686765499,-1.3217394571591659,2.577492161244691,0.9140645388805423,True,"Al,IPA,PG",True,1001.1133919667232,1549.4160824744793
